Repository: 2486809961-alt/welding-heat-transfer

# 焊接传热学 · Obsidian 知识库

张文钺《焊接传热学》整本书拆出来的结构化 Obsidian 库：**7 章 37 节 + 1 绪论，每节一篇笔记 + 43 张原子概念卡 + 公式库/术语表/附表用法**，每条结论都带原书页码，公式全部 LaTeX 化。

- 🌐 网页版（在线看 + 一键下载）：**https://2486809961-alt.github.io/welding-heat-transfer/**
- ⬇️ 整库下载：右侧 **Releases** → `welding-heat-transfer-vault.zip`

## 内容

| 目录 | 是什么 |
|---|---|
| `00 索引/` | MOC 总入口、全书目录与页码对照、公式总表、概念地图、学习路径、待校清单 |
| `01 绪论/` · `02–08 各章/` | 绪论 + 7 章 37 节逐节笔记（解析解、热循环参数、数值积分、有限差分、有限元、热象法） |
| `09 概念卡/` | 43 张原子概念卡，双向链接，一卡一个概念 |
| `10 公式库/` | 公式总表 + 从瞬时点热源到 t8/5 的完整推导链 |
| `11 附表数据/` | e⁻ˣ / erf / K₀ / Ei 函数表用法 + scipy 重算对照 |
| `12 术语/` | 中英术语对照 |

## 怎么用

1. **网页看**：打开上面的 Pages 站点，左侧目录按章节，顶部可全文搜索，公式已渲染。
2. **下载进 Obsidian**：Releases 下 `welding-heat-transfer-vault.zip`，解压后用 Obsidian「打开本地仓库」指向解压目录即可。
3. **克隆**：`git clone https://github.com/2486809961-alt/welding-heat-transfer.git`

从 `焊接传热学/00 索引/焊接传热学 MOC.md` 进，按章跳转；想按问题查（"t8/5 怎么算"）走 `概念地图` / `公式总表`；想核对原文，每篇顶部有 `📄 原文：焊接传热学 张文钺.pdf#page=NN`（PDF 页 = 书页 + 4）。

## 可靠性说明

原书是扫描版、无文字层，正文由 macOS Vision 逐页 OCR 后人工/AI 逐节校对（准确率约 90%，公式与表格错漏较多，已按标准形式重写并做量纲检查）。凡标 `⚠️ 待校` 的地方说明 OCR 不可靠、数值是按理论推回的，**请以原书 PDF 为准**。完整清单见 `00 索引/待校清单.md`。

## 许可

原书版权归作者与出版社所有，本库是个人学习用的结构化笔记，不替代原书。仓库内**不含**原书 PDF 扫描件。笔记部分可自由参考。

File: assets/search.json (part 1 of 4)
[{"t": "全书目录与页码对照", "u": "notes/001-00-索引-全书目录与页码对照.html", "d": "00 索引", "g": "焊接传热学 索引", "x": "全书目录与页码对照 原书：张文钺《焊接传热学》，共 175 页正文 + 7 页附表。 换算规则：PDF 页 = 书页 + 4 （书 p.1 = PDF 第 5 页）。点开右侧链接可直接跳到 PDF 对应页。 绪论（书 p.1–3） 小节 书页 PDF 笔记 --- --- --- --- 一、焊接传热学研究对象 1 5 绪论 焊接传热学的研究对象与方法 二、国内外研究现状及发展趋势 2 6 同上 三、本课程目的、任务和要求 3 7 同上 第一章 金属焊接的传热学基础（书 p.4–26） 章笔记： 第一章 金属焊接的传热学基础 ｜原页： 焊接传热学 张文钺.pdf page=8 节 标题 书页 PDF 笔记 --- --- --- --- --- §1-1 焊接热过程的特点 4 8 §1-1 焊接热过程的特点 §1-2 焊接热源和焊接热效率 5 9 §1-2 焊接热源和焊接热效率 §1-3 热传递的基本方式 9 13 §1-3 热传递的基本方式 §1-4 焊接温度场及其影响因素 12 16 §1-4 焊接温度场及其影响因素 §1-5 焊接传热计算基本公式 18 22 §1-5 焊接传热计算基本公式 §1-6 边界条件 20 24 §1-6 边界条件 §1-7 瞬时集中热源作用下的温度场 21 25 §1-7 瞬时集中热源作用下的温度场 §1-8 表面散热和叠加原理 24 28 §1-8 表面散热和叠加原理 第二章 焊接温度场及其数学模型（书 p.27–55） 章笔记： 第二章 焊接温度场及其数学模型 ｜原页： 焊接传热学 张文钺.pdf page=31 节 标题 书页 PDF 笔记 --- --- --- --- --- §2-1 厚大焊件连续焊接时的温度场 27 31 §2-1 厚大焊件连续焊接时的温度场 §2-2 薄板焊接时的温度场 30 34 §2-2 薄板焊接时的温度场 §2-3 细棒焊接时的温度场 33 37 §2-3 细棒焊接时的温度场 §2-4 极限饱和状态时温度场的简化计算法 34 38 §2-4 极限饱和状态时温度场的简化计算法 §2-5 加热及冷却阶段温度场的计算 37 41 §2-5 加热及冷却阶段温度场的计算 §2-6 中厚板焊接时的温度场计算 40 44 §2-6 中厚板焊接时的温度场计算 §2-7 大功率高速移动热源的温度场计算 43 47 §2-7 大功率高速移动热源的温度场计算 §2-8 其他焊接方法的温度场 45 49 §2-8 其他焊接方法的温度场 第三章 焊接热循环参数及其应用（书 p.56–83） 章笔记： 第三章 焊接热循环参数及其应用 ｜原页： 焊接传热学 张文钺.pdf page=60 节 标题 书页 PDF 笔记 --- --- --- --- --- §3-1 焊接热循环的特征 56 60 §3-1 焊接热循环的特征 §3-2 焊接热循环参数的数学解析 58 62 §3-2 焊接热循环参数的数学解析 §3-3 冷却时间的计算及其影响因素 69 73 §3-3 冷却时间的计算及其影响因素 §3-4 冷却时间与热影响区组织及硬度 74 78 §3-4 冷却时间与热影响区组织及硬度 §3-5 多层焊焊接热循环 79 83 §3-5 多层焊焊接热循环 第四章 焊接温度场的数值积分解法（书 p.84–93） 章笔记： 第四章 焊接温度场的数值积分解法 ｜原页： 焊接传热学 张文钺.pdf page=88 节 标题 书页 PDF 笔记 --- --- --- --- --- §4-1 焊接温度场的数值解法 84"}, {"t": "关于本知识库", "u": "notes/002-00-索引-关于本知识库.html", "d": "00 索引", "g": "焊接传热学 索引", "x": "关于本知识库 这是什么 把张文钺《焊接传热学》（扫描版 PDF，175 页正文 + 7 页附表）拆解成的 Obsidian 知识库： 每一条结论都能回到原书页码 ，公式统一为 LaTeX，概念做成可互相链接的卡片。 结构 怎么用 1. 从 焊接传热学 MOC 进，按章跳转； 2. 想按问题查（\"t8/5 怎么算\"\"为什么乘 2\"）→ 概念地图 、 公式总表 ； 3. 想系统学 → 学习路径 ； 4. 想核对原文 → 每篇顶部的 📄 原文： 焊接传热学 张文钺.pdf page=NN （ PDF 页 = 书页 + 4 ）； 5. 查表算数 → 附表函数表使用指南 。 制作方式与可靠性 环节 做法 对结果的影响 --- --- --- 取文 扫描版无文字层，用 macOS Vision 逐页 OCR（179 页） 正文准确率约 90%，公式与表格错漏较多 清洗 人工/AI 逐节校对，纠正「温度/遍度/這度」类错字 已清除明显乱码 公式 按标准形式重写 + 量纲检查 + 与传热学教材交叉验证 已核对；存疑处标 ⚠️ 待校 表格 表 1-1、1-2、1-4 等 OCR 表头错行 已在对应笔记用 ⚠️ 标注，请对照 PDF 附表 纯数字栅格，OCR 失效 改为说明用法 + 用 scipy 重算对照表，原值请查 PDF p.173–179 全书待校清单 完整汇总见 待校清单 。以下为摘要。 使用本库时，凡见到 ⚠️ 待校 的地方，说明该处 OCR 不可靠、文中数值是按理论/量纲推回的。请以原书 PDF 为准。 - 表 1-1（各种热源主要特性，p.5）、表 1-2（不同方法 $\\eta$ 值，p.6）：表头错行，方法-数值对应关系待核。 - 表 1-3 的 $K$ 单位：原书未印清，按 $q=\\pi q_m/K$ 反推为 cm⁻²。 - 表 1-4 中铜的比热容：OCR 值 1.22 J/ g·℃ 与 $c\\rho$、密度不自洽，应为 0.39 量级。 - 附录四张数值表：OCR 全部失效，仅保留用法说明。 本书的时代边界（读书时请注意） 1. 1980 年代的技术状态 ：数值解一章（4–6 章）讲的是手编程序、小网格；今天用 Abaqus/Sysweld/Marc 做焊接仿真，方法内核仍是这几章，但工程做法已完全不同。 2. 热源模型 ：书里以点/线/面集中热源为主，第 6 章才引入高斯分布的热源。现代仿真普遍用 双椭球热源（Goldak） 、圆锥/组合热源，以处理熔池形状与熔深。 3. 材料与工艺 ：以碳钢、低合金钢、手工电弧焊为主；激光、电子束、搅拌摩擦焊等只作为热源种类提及。 4. 测试手段 ：热象法在当时是前沿（红外热像 + 伪着色），今天已是标配（高速红外 + 高速摄影 + 热电偶阵列）。 5. 仍然有效的部分 ：所有解析解、t8/5 的推导、板厚判据、热循环参数定义——这些是 物理 ，不会过时。 !note 建议的补充方向 若要做现代焊接热过程分析，可在本库基础上补：Goldak 双椭球热源、相变与固态相变的耦合、热-弹-塑性应力场、以及基于实测热循环的反演标定。 许可与来源 原书版权归作者与出版社所有。本库为 个人学习用的结构化笔记 ，不替代原书，公式与页码均标注以便回查原文。"}, {"t": "学习路径", "u": "notes/003-00-索引-学习路径.html", "d": "00 索引", "g": "焊接传热学 索引", "x": "学习路径与复习清单 一、三条阅读路线（按目的选） 路线 A：理论主线（想吃透解析解，约 2 周） 关键卡点： §1-7 三个瞬时解 与 叠加原理 。这两个不熟，第 2 章全部公式都只能背不能推。 路线 B：数值主线（要建模/仿真，约 2 周） 关键卡点： 稳定性条件 与 相变潜热的等效热容处理 。这两处是从\"能算\"到\"算对\"的分水岭。 路线 C：工程应用（要在现场用，约 3 天） 关键收获：给定材料+板厚+线能量，能估算 峰值温度、t8/5、热影响区宽度 ，并据此定预热与层间温度。 二、必须先建立的 6 个直觉 1. 热输入决定一切 ：$q/v$ 定形状，$\\eta$ 定大小。 2. 维数决定公式 ：点/线/面 ↔ 三维/二维/一维 ↔ 指数/$K_0$/$\\Phi$。 3. 厚薄是相对判据 ：25 mm 碳钢 / 20 mm 不锈钢以上算\"厚大\"，8 mm / 5 mm 以下算\"薄板\"。 4. $a$ 大 ≠ 冷得快 ：$a$ 大是热量摊得开、峰值低、冷得慢。 5. 准稳态看形状，不看温度 。 6. 误差来自五条假定 ：常物性、无潜热、无限尺寸、热源集中、无表面散热。 三、自测清单（能答上来即为过关） 基础（第一、二章） 1. 写出厚大焊件、薄板、细棒三个瞬时热源解，说明系数差异的来源。 2. 为什么半无限大体的解要乘 2？ 3. 证明 $q=\\pi q_m/K$。 4. 线能量不变，$q$ 与 $v$ 同时放大一倍，等温线如何变化？ 5. 不锈钢与低碳钢相比，同样规范下等温线范围谁大？为什么？ 6. 写出 Rosenthal 厚大焊件移动热源解，说明每一项的物理意义。 7. 薄板移动热源解为什么出现 $K_0$？$K_0$ 在 $u\\to0$ 时发散说明什么？ 8. 中厚板为什么不能直接用厚大或薄板公式？临界板厚怎么定？ 热循环（第三章） 9. 焊接热循环的四个特征参数是什么？ 10. 厚大焊件 t8/5 与薄板 t8/5 的公式形式有何不同？为什么一个是 $q/ 2\\pi\\lambda $、另一个含 $q^2/\\delta^2$？ 11. t8/5 与 t8/3 各自用来评价什么？ 12. SHCCT 图与 CCT 图有什么区别？ 13. 多层焊为什么能改善热影响区组织？长段与短段多层焊的区别？ 数值方法（第四–六章） 14. 显式差分格式的稳定性条件，物理上怎么理解？ 15. 隐式格式为什么无条件稳定？代价是什么？ 16. 变分法与权余值法导出有限元方程，本质区别在哪？ 17. 相变潜热在有限元里怎么处理？ 18. 焊接热源模型从\"点热源\"到\"高斯热源/双椭球\"解决了什么问题？ 测试（第七章） 19. 热象法测温的主要误差来源？（发射率、电弧辐射干扰、定标） 20. 为什么电弧附近的温度场最难测？ 四、高频易错点（考试/答辩常被问） 错误 正确 --- --- 用 SI 数据套书中公式 书中全是 cm 制，$\\lambda$ 换算差 100 倍 半无限大漏乘 2 1-26 有系数 2， 1-25 没有 认为准稳态=温度不变 是场的形状不变 叠加时共用同一个 $t$ 各热源时间独立起算 $\\lambda$ 小 → 等温线范围小 反了，$\\lambda$ 小热量堆在附近，范围 大 把电源功率当有效功率 必须乘 $\\eta$ 差商方向搞反 前向/后向/中心要对应边界位置 五、配套笔记 - 结构： 全书目录与页码对照 - 概念： 概念地图 - 公式： 公式总表 - 术语： 术语中英对照 - 查表： 附表函数表使用指南"}, {"t": "待校清单", "u": "notes/004-00-索引-待校清单.html", "d": "00 索引", "g": "焊接传热学 索引 状态/待校", "x": "待校清单（已知不可靠处） 全书扫描件 OCR 在 公式、表格、上下标 处错误集中。下面是所有 ⚠️ 待校 的汇总，按\"影响大小\"排序。 使用原则： 凡在这张表里的内容，定量使用前请翻原书 PDF 核对 ；定性结论不受影响。 影响最大（会改变计算结果） 位置 问题 笔记中的处理 核对方式 --- --- --- --- --- 1 p.6 表 1-2 各焊接方法 $\\eta$ 与数值对应关系 OCR 错行 只给出 $\\eta\\approx0.66$–0.90 及定性排序 §1-2 焊接热源和焊接热效率 对照 PDF p.10 2 p.5 表 1-1 热源最小加热面积/功率密度错行 只给可辨认数据 + 定性排序 PDF p.9 3 p.15 表 1-4 铜的比热容 OCR 作 1.22，与 $c\\rho$、密度不自洽（应约 0.39） 标 ⚠️，未参与计算 PDF p.19 4 p.60 式 3-3 3-4 3-5 峰值温度经验式系数残缺 主项按 3-1 3-2 倒数还原，标 ⚠️ §3-2 焊接热循环参数的数学解析 / PDF p.64 5 p.64 式 3-12 $\\varepsilon$ 分母上标丢失（$h$ 还是 $h^2$） 按例 1 反推为 $h^2$ 同上 6 p.68 式 3-21 稻垣道夫冷却时间经验式方括号残缺 只保留\"$t\\propto KE^n/ \\beta T-T_0 $\"结构 §3-3 冷却时间的计算及其影响因素 7 p.101 式 5-40 六点格式右端 OCR 作 $2 1+f $，推导应为 $2 1-f $ 已取 $2 1-f $ 并用 $\\eta=1/2$ 复核 §5-2 用有限差分法解不稳定热传导问题 8 p.102 式 5-43 稳定性判据 OCR 作 \"15/≤1\" 按上下文取 $\\lvert\\omega\\rvert\\le1$ 同上 9 p.104 \"随 $f$ 增长精度下降而稳定性更有保证\"一句 照录存疑（只在无条件稳定格式下成立） 同上 10 p.128 式 6-91 步长上界分母 9 与 64 不可辨 按 64 录入并说明量级依据 §6-1 基于变分法的热传导问题有限元分析 11 p.128 式 6-93 6-94 加列金格式 OCR 残缺 按式 6-84 还原 同上 12 p.129 式 6-105 – 6-110 轴对称单元矩阵前因子与元素粘连 只保留结构 同上 公式结构层面（数学上已自洽，字面待核） 位置 问题 处理 --- --- --- --- 13 p.30 式 2-9 、p.32 式 2-13 一般移动热源积分式严重破损 按\"瞬时源核 × 散热衰减\"还原，系数由 1-27 1-28 +叠加原理定 14 p.32 式 2-14 细棒含散热准稳态解，$k=\\sqrt{v^2/4a^2+\\delta/a}$ 由碎片还原 标 ⚠️ 15 p.89–92 式 4-15 – 4-19 数值积分公式整表错行 用\"$\\tau\\to\\infty$ 退化为 Rosenthal 解\"反向校核通过 16 p.86 复化求积式中 \"$h=b-a$\" 疑为笔误（应为子区间步长） 按子区间步长写 17 p.110 式 5-72 内节点热源项 OCR 作 \"$41$\"\"$9f$\" 按量纲定为 $\\Delta t\\,q_{mi}/ c\\rho h $ 18 p.148 式 7-9 谱线强度公式几乎全损 按\"玻尔兹曼分布 + 爱因斯坦跃迁\"标准形式整理 19 p.161 维恩公式算例：$T=1200$ ℃ 时 $\\lambd"}, {"t": "概念地图", "u": "notes/005-00-索引-概念地图.html", "d": "00 索引", "g": "焊接传热学 索引", "x": "概念地图 按 逻辑依赖 而不是章节顺序排列。箭头方向 = \"理解 B 需要先理解 A\"。 主依赖图 六条主线（横向贯通） 主线 1：热从哪来 焊接热过程 → 焊接热效率 → 线能量 → 加热斑点与热流分布 核心问题： 给了多少热、怎么分布 。$E=q/v$ 是这条线的输出，也是后面一切的输入。 主线 2：热怎么传 热传导微分方程 → 边界条件 → 热扩散率 三个物性（$\\lambda$、$c\\rho$、$a$）与一个方程、一个边界条件。 没有边界条件就没有解。 主线 3：解怎么来 瞬时集中热源 → 叠加原理 → 点/线/面热源 → Rosenthal 方程 → 极限饱和状态 万能套路：先解\"一瞬间点一下\"，再叠加成\"连续移动\"。 三张基本解 + 一条叠加原理 = 整章 2。 主线 4：板厚怎么判 临界板厚 → 中厚板传热模型 厚大焊件与薄板的公式形式完全不同（指数 vs $K_0$；$\\omega\\propto1/E$ vs $\\propto1/E^2$），所以必须先判板厚。判据随材料、线能量、预热温度变化，不是一个固定数。 主线 5：组织怎么定 焊接热循环 → 峰值温度 / 相变温度以上停留时间 / 瞬时冷却速度 → 800-500℃冷却时间 → SHCCT 图 → 碳当量 → 多层焊热循环 这条线是 传热与冶金的接口 ：温度史 → 组织 → 硬度 → 裂纹倾向 → 工艺（预热、线能量、层间温度）。 主线 6：算不动怎么办 数值积分法 / 有限差分法 / 有限元法 （ 变分原理 、 加权余值法 ） 三条路都在解同一个方程，区别是\"离散什么\"：积分点、节点、单元。共同的坑是 稳定性 与 相变潜热 。 概念对照表（最容易混的 12 组） 概念 A 概念 B 区别 --- --- --- 点状热源 线状热源 三维 vs 二维；厚大 vs 薄板 瞬时集中热源 连续热源 一次给热 vs 持续给热（靠叠加原理转换） 准稳态温度场 稳定温度场 场的形状不变 vs 温度真不变 极限饱和状态 饱和温度 $T_{op}$ 状态 vs 该状态下的温度值 峰值温度 瞬时冷却速度 最高点 vs 下降速率 800-500℃冷却时间 瞬时冷却速度 区间积分平均 vs 瞬时值 相变温度以上停留时间 $t_{8/5}$ 高温待多久（晶粒） vs 多快冷（组织） 碳当量 碳含量 折算指标 vs 成分分析值 SHCCT 图 CCT 图 峰值温度固定 vs 奥氏体化后任意冷却 显式差分格式 隐式差分格式 有条件稳定、易算 vs 无条件稳定、要解方程组 变分原理 加权余值法 泛函极值 vs 残差加权（数学出发点不同，结果可一致） 导热系数 热扩散率 导热能力 vs 温度传播速度 三种\"厚度\"的物理含义 概念 含义 出现处 --- --- --- 板厚 $h$（$\\delta$） 焊件几何厚度 全书 临界板厚 $h_{cr}$ 板厚大到传热不再受厚度影响的分界 §2-6、§3-3 热源有效半径 $r_H$ 高斯热源的能量集中尺度（$r_H=\\sqrt{3/K}$） §1-2、§6-3 符号速查 符号 含义 单位（书中） --- --- --- $q$ 有效功率 W $E=q/v$ 线能量 J/cm $\\lambda$ 导热系数 W/ cm·℃ $c\\rho$ 容积比热容 J/ cm³·℃ $a$ 热扩散率 cm²/s $h$（$\\delta$） 板厚 cm $T_m$ 峰值温度 ℃ $T_0$ 初始/预热温度 ℃ $t_{8/5}$ 800→500 ℃ 冷却时间 s $\\omega_c$"}, {"t": "焊接传热学 MOC", "u": "notes/006-00-索引-焊接传热学-MOC.html", "d": "00 索引", "g": "焊接传热学 索引 MOC", "x": "焊接传热学 MOC 张文钺《焊接传热学》结构化知识库。 175 页正文 + 7 页附表 ，7 章 37 节，逐节笔记 + 原子概念卡 + 公式库，每条结论带原页链接。 快速入口 我要… 去 --- --- 系统学一遍 学习路径 查公式 公式总表 ｜主线推导： 从瞬时点热源到 t8-5 的推导链 按概念跳转 概念地图 核对原文页码 全书目录与页码对照 中英术语 术语中英对照 手算查表（e⁻ˣ、erf、K₀、Ei） 附表函数表使用指南 了解本库怎么做的 关于本知识库 查哪里有疑点、不可直接定量使用 待校清单 全书导航 绪论：研究对象与方法（p.1–3） 绪论 焊接传热学的研究对象与方法 — 三条技术路线（解析 / 实验 / 数值）的分工，这是全书结构的由来。 第一章 金属焊接的传热学基础（p.4–26） 章笔记： 第一章 金属焊接的传热学基础 节 内容 页 --- --- --- §1-1 焊接热过程的特点 局部集中、瞬时、运动 → 准稳态 4 §1-2 焊接热源和焊接热效率 热源分类、η、高斯热流 5 §1-3 热传递的基本方式 传导、对流、辐射 9 §1-4 焊接温度场及其影响因素 温度场、梯度、板厚判据、物性表 12 §1-5 焊接传热计算基本公式 Fourier 定律、热传导方程 18 §1-6 边界条件 三类表面条件 20 §1-7 瞬时集中热源作用下的温度场 点/线/面三个基本解 21 §1-8 表面散热和叠加原理 散温系数、叠加原理 24 本章是地基。 §1-7 与 §1-8 是全书最重要的两节 ：一个给\"原子解\"，一个给\"组合规则\"。 第二章 焊接温度场及其数学模型（p.27–55） 章笔记： 第二章 焊接温度场及其数学模型 节 内容 页 --- --- --- §2-1 厚大焊件连续焊接时的温度场 Rosenthal 点热源解（固定/移动） 27 §2-2 薄板焊接时的温度场 线热源解，出现 $K_0$ 30 §2-3 细棒焊接时的温度场 面热源解，一维 33 §2-4 极限饱和状态时温度场的简化计算法 工程最常用的简化式 34 §2-5 加热及冷却阶段温度场的计算 起弧/收弧、非稳态 37 §2-6 中厚板焊接时的温度场计算 临界板厚的处理 40 §2-7 大功率高速移动热源的温度场计算 高速焊近似 43 §2-8 其他焊接方法的温度场 脉冲焊、电渣焊、电阻焊 45 全书公式最多的一章。 §2-1、§2-4、§2-6 是工程上真正会被用到的三节。 第三章 焊接热循环参数及其应用（p.56–83） 章笔记： 第三章 焊接热循环参数及其应用 节 内容 页 --- --- --- §3-1 焊接热循环的特征 四个特征参数 56 §3-2 焊接热循环参数的数学解析 $T_m$、$t_H$、$\\omega$ 的解析式 58 §3-3 冷却时间的计算及其影响因素 $t_{8/5}$、$t_{8/3}$、图解法 69 §3-4 冷却时间与热影响区组织及硬度 SHCCT、硬度预测 74 §3-5 多层焊焊接热循环 长段/短段多层焊 79 工程上最\"有用\"的一章：给定材料+板厚+线能量，算峰值温度、t8/5、HAZ 硬度，据此定预热与层间温度。 第四章 焊接温度场的数值积分解法（p.84–93） 章笔记： 第四章 焊接温度场的数值积分解法 节 内容 页 --- --- --- §4-1 焊接温度场的数值解法 三条数值路线概览 84 §4-2 数值积分的一般概念 梯形、Simpson、高斯求积 85 §4-3 焊接温度场的数值积分解法 焊接问题的具体"}, {"t": "绪论 焊接传热学的研究对象与方法", "u": "notes/007-01-绪论-绪论-焊接传热学的研究对象与方法.html", "d": "01 绪论", "g": "焊接传热学 章/00 主题/热源", "x": "📄 原文： 焊接传热学 张文钺.pdf page=5 （书 p.1–3） 绪论：焊接传热学的研究对象与方法 一句话 焊接传热学研究焊件受热后 热的传播与分布规律 ，它是焊接冶金、应力变形、裂纹与生产率的共同物理基础。 研究对象 热过程贯穿焊接全过程，因而它同时决定了三件事： 层面 热的作用 后果 --- --- --- 焊接过程本身 加热、熔化、冶金反应、结晶、组织转变都在热的作用下发生 没有热过程就没有焊接 焊接质量 熔池冶金反应程度取决于 熔池存在时间 ；不均匀加热造成不均匀应力状态；热+冶金+组织共同作用产生各类裂纹 热影响区组织性能、变形、裂纹 焊接生产率 熔化速度取决于热效率 提高生产率＝提高热输入利用效率 书中的判断：焊接热过程对 质量控制与产量提高 都有很大影响，这是这门课存在的理由（p.1）。 三条技术路线（本书的骨架） 书的绪论实际上给出了全书的方法论分工，理解这张表就理解了全书结构： 路线 代表人物/方法 做法 优点 致命短板 对应章节 --- --- --- --- --- --- 数学解析法 Rosenthal（罗申塞尔）→ 雷卡林（Рыкалин） 用热传导微分方程在特定条件下建立数学模型 理论清晰、可解析求温度场 假定热物性不随温度变、热源集中于一点、焊件无限大——与实际不符，只能定性估算 第 1–3 章 实验归纳法 Adams（埃德姆斯）、木原博、稻垣道夫 大量实测不同材质/板厚/线能量/预热下的温度数据，再按传热规律整理成经验公式 比解析法准确 实验工作量巨大，可靠性取决于测试精度 第 3 章的 t8/5、SHCCT 数值法 有限差分、有限元（50 年代起，70 年代后普及） 离散求解微分方程，用计算机代替手工计算 能处理变物性、复杂边界、相变 计算量大、需建模能力 第 4–6 章 （补充）数值积分法 把积分区间分成若干积分点 每点函数变化值积分成连续函数 灵活 边界条件难以处理 第 4 章 （补充）测试法 热象法（红外热成像 + 计算机图象处理 + 伪着色） 直接测温度场 直观、全场 当时尚处研究阶段 第 7 章 !note 延伸 绪论对\"热源几何假定\"的批评是全书的技术主线：从第 1 章的 点/线/面热源 理想模型，到第 6 章把热源分布（高斯热源、双椭球等）真正做进有限元，本质上是在逐步修补\"热源集中于一点\"这个假设。 本课程的目的与任务 1. 掌握焊接时传热过程的基本规律； 2. 了解焊接温度场的分布特征及其影响因素； 3. 由此找到 改善组织、提高接头性能 的途径； 4. 据以分析焊接应力变形趋势，正确选择工艺与规范。 课程的先修基础：工程数学、传热学、焊接冶金与金属焊接性、焊接方法及设备、电子计算机。 讨论对象：以 碳钢和低合金钢 为主要焊接对象，以 电弧焊 为主要焊接方法。 学习要点 - 全书围绕一个方程（热传导微分方程）展开，不同章节只是\"解法\"不同：解析解（1–3 章）→ 数值解（4–6 章）→ 实测（7 章）。 - 每换一种解法，都要问三个问题： 假定了什么、丢掉了什么、结果能信到什么程度 。 - 工程上真正被使用的往往不是最精确的解，而是 带判据的简化式 （如 t8/5、临界板厚）。 关联 - 下一章： 第一章 金属焊接的传热学基础 - 方法论： 热传导微分方程 、 瞬时集中热源 、 叠加原理 - 参数： 线能量 、 焊接热效率"}, {"t": "§1-1 焊接热过程的特点", "u": "notes/008-02-第一章-传热学基础-§1-1-焊接热过程的特点.html", "d": "02 第一章 传热学基础", "g": "焊接传热学 章/01 主题/热源", "x": "📄 原文： 焊接传热学 张文钺.pdf page=8 （书 p.4） §1-1 焊接热过程的特点 核心结论 - 焊接热过程比热处理热过程复杂，差别集中在 三点 ：局部集中性、瞬时性、热源运动性（p.4）。 - 三点合起来导致的结果是：加热与冷却 极不均匀 、温度变化 极快 、过程处于 准稳定状态 。 三个特点 1. 局部集中性 熔化焊时热源只作用在接头部位，极短时间内把局部加热到熔化，形成焊接接头。 → 焊件 不是整体加热 ，因此加热与冷却极不均匀，这是产生 应力、变形、裂纹 的根源。 2. 瞬时性 高度集中热源下加热速度极快， 电弧焊可达 1500 ℃/s 以上 。 → 大量热能在极短时间内输入，与热处理\"整体缓慢加热\"有本质区别。热物性随温度剧烈变化、相变潜热、非平衡组织等问题都由此而来。 3. 热源运动性 热源移动使受热区域不断变化：热源接近某点 → 该点迅速升温；热源远离 → 该点冷却降温。 → 传热过程本质上是 准稳定状态 （Quasi-Stationary State，p.4）。 为什么这三条决定全书结构 特点 带来的困难 书中的应对 ---- ------------------- ------------------------ 局部集中 三维、二维、一维导热并存，几何边界复杂 用 点/线/面热源 理想化（§1-4、§2） 瞬时 物性随温度剧变、有相变潜热，方程非线性 解析解假定常物性；数值解处理非线性（§6） 运动 温度场随热源平移，不能当稳态处理 引入 移动坐标系 得准稳态解（§2） 易错点 - \"瞬时性\"指的是 热源把热能瞬时给入 这一理想化（瞬时热源），与真实电弧的连续加热不是一回事；真实过程要用叠加原理把连续热源看成无数瞬时热源（§1-8）。 - \"准稳定\"不等于\"稳定\"：温度场整体形态不变，但材料上每一点的温度仍在变。 关联 - 下一节： §1-2 焊接热源和焊接热效率 - 概念： 焊接热过程 、 准稳态温度场 - 上位： 第一章 金属焊接的传热学基础"}, {"t": "§1-2 焊接热源和焊接热效率", "u": "notes/009-02-第一章-传热学基础-§1-2-焊接热源和焊接热效率.html", "d": "02 第一章 传热学基础", "g": "焊接传热学 章/01 主题/热源 类型/数据", "x": "📄 原文： 焊接传热学 张文钺.pdf page=9 （书 p.5–8） §1-2 焊接热源和焊接热效率 核心结论 - 好的焊接热源要满足： 热量高度集中、快速完成焊接、焊缝质量高、热影响区最小 （p.5）。 - 热源提供的热量不会全部进入焊件，定义热效率 $\\eta=q/q_0$；电弧焊 $q=\\eta UI$（p.6）。 - 电弧把热给进焊件是通过 加热斑点 ：内圈活性斑点（带电质点轰击，直径 $d_A$）、外圈加热斑点（弧柱辐射+对流，直径 $d_a$）（p.7）。 - 加热斑点上的热流密度近似服从 高斯分布 （p.8）。 一、热源种类及其特点 书中列出的熔焊热源：电弧热、化学热（气焊/热剂焊）、电阻热（电阻焊/电渣焊）、摩擦热、等离子焰、电子束、激光束（p.5）。 能量集中度的定性排序（据 p.5 表 1-1）： $$\\text{激光、电子束} \\text{等离子} \\text{TIG / MIG} \\text{手工电弧} \\text{电渣} \\text{气焊（乙炔焰）}$$ 可辨认的典型数据（⚠️ 表 1-1 表头 OCR 错行，数值需核对原书 p.5）： 热源 最小加热面积 最大功率密度 正常规范下温度 --- --- --- --- 乙炔焰 $10^{-2}$ cm² $2\\times10^{2}$ W/cm² 约 3200 ℃ 钨极氩弧 TIG $10^{-3}$ cm² $1.5\\times10^{4}$ W/cm² 约 8000 K 等离子 $10^{-3}$ cm² $1.5\\times10^{4}$ W/cm² 18000–24000 K 电渣焊 — 约 $10^{2}$ W/cm² 约 2000 ℃ 规律： 功率密度越高、加热面积越小 → 温度场范围越小、热影响区越窄 （p.13–14 的图 1-9、图 1-11 与此对应）。 二、焊接热效率 定义 电弧功率（全部电能转为热能时）： $$q_0=UI \\tag{1-1}$$ 真正用于加热焊件的有效功率： $$q=\\eta UI \\tag{1-2}$$ 符号 ：$q_0$ 电弧功率 W；$U$ 电弧电压 V；$I$ 焊接电流 A；$\\eta$ 功率有效系数（热效率）。 量纲检查 ：$\\mathrm{V\\cdot A = W}$，$\\eta$ 无量纲 → $q$ 为 W ✓ $\\eta$ 主要决定于 焊接方法、焊接规范、焊接材料、保护方式 ；同一方法下焊条/焊剂不同、电流变化也会影响 $\\eta$（药皮与焊剂的稳弧剂、电离度、导热性、熔化数量都与 $\\eta$ 有关）（p.6）。 典型 $\\eta$ 值（p.6 表 1-2） ⚠️ 该表 OCR 表头错行，以下为可辨认的数值区间， 具体方法对应关系待对原书核对 ： - 常见熔化焊方法：$\\eta \\approx 0.66\\sim0.90$ - 电子束、激光：$\\eta 0.9$（真空中损失少；激光的能量损失也极少） - 电渣焊：$\\eta$ 随板厚增大而 提高 ，90 mm 厚钢板时 $\\eta$ 可达 80% 以上 !warning 电渣焊的特例 电渣焊熔池夹在厚大焊件中间，向四周散热很少，主要损失是强制成形 冷却滑块 带走的热；板越厚，滑块占比越小，$\\eta$ 越高。但焊接速度慢，大量热向固态金属传导，导致 热影响区过宽、晶粒粗大 （p.8）。 热量分配（p.7 图 1-1、图 1-2） 厚皮焊条电弧焊：电弧全部热功率 100% → 有效热功率约 75%（损失于周围介质约 20%、飞溅约 5%）；进入焊件的热量中，熔敷金"}, {"t": "§1-3 热传递的基本方式", "u": "notes/010-02-第一章-传热学基础-§1-3-热传递的基本方式.html", "d": "02 第一章 传热学基础", "g": "焊接传热学 章/01 主题/热源 类型/公式", "x": "📄 原文： 焊接传热学 张文钺.pdf page=13 （书 p.9–11） §1-3 热传递的基本方式 核心结论 - 三种基本方式： 传导 （固体内部，靠自由电子）、 对流 （流体质点相对位移）、 辐射 （电磁波）。 - 焊接时 热源 → 焊件 以辐射和对流为主； 焊件内部 以热传导为主，故本书以导热为主、兼顾对流与辐射（p.11）。 - 辐射的关键量是 黑度 $\\varepsilon$ （0–1），它随表面状态变化极大（0.2–0.95）。 一、热传导 致密导体内，一定温度梯度、一定时间、一定面积传递的热量： $$Q=\\lambda\\frac{T_2-T_1}{S}Ft \\tag{1-5}$$ 微分形式（热流密度）： $$q=-\\lambda\\frac{\\partial T}{\\partial n} \\tag{1-7},\\qquad q=-\\lambda\\frac{\\partial T}{\\partial n}\\ \\text{（1-19 同式）}$$ 符号 ：$\\lambda$ 导热系数 W/ cm·℃ ；$q$ 热流密度 W/cm²；$n$ 法线方向。 负号 ：热流方向指向温度降低的方向。 热传导理论研究的正是\"物体内部有温差时各部位温度随时间变化的规律\"——这就是全书的主线。 二、对流 牛顿冷却定律： $$Q=\\alpha_c\\left T-T_0\\right Ft \\tag{1-8}$$ 符号 ：$\\alpha_c$ 对流传热系数 W/ cm²·℃ ；$T$ 固体（放热）温度；$T_0$ 流体温度。 $\\alpha_c$ 是复杂函数：$\\alpha_c=f T,T_0,\\lambda,c_p,\\rho,\\omega,\\mu,\\text{表面形状}\\cdots $——书中明确指出对流传热比传导复杂得多，而且流体传热常伴随传导与辐射（p.9）。 三、辐射 能量分配 投入辐射 $Q_0$ 分为吸收 $Q_A$、反射 $Q_R$、穿透 $Q_D$： $$Q_A+Q_R+Q_D=Q_0,\\qquad A+R+D=1 \\tag{1-9}$$ 情形 条件 名称 --- --- --- $A=1$ 全吸收 绝对黑体 $R=1$ 全反射（正常反射为镜体，乱反射为绝对白体） 绝对白体 $D=1$ 全穿透 绝对透明体（透热体） 介于黑白之间 — 灰体 !warning 重要辨析 \"黑体/白体\"是 对热辐射线 而言，不是对可见光。玻璃对可见光透明，对热辐射几乎不透明；白布对可见光反射强，但对热辐射与黑布一样吸收（p.10）。 辐射能力 斯忒藩–玻耳兹曼定律： $$M=\\varepsilon\\sigma_0T^{4} \\tag{1-10}$$ 两物体间辐射热交换： $$M=\\varepsilon\\sigma_0\\left T^{4}-T_0^{4}\\right \\tag{1-11}$$ 符号 ：$T$ 热力学温度 K；$\\sigma_0=5.67\\times10^{-12}\\ \\mathrm{W/ cm^2\\cdot K^4 }$；$\\varepsilon$ 黑度（0–1），与表面状态有关。 量纲检查 ：$\\mathrm{W/ cm^2 K^4 \\cdot K^4=W/cm^2}$ ✓ 黑度典型值（p.10）： 表面状态 $\\varepsilon$ --- --- 磨光金属 0.2–0.4 粗糙金属表面 0.6–0.95 金属到达熔点时 0.9–0.95 式 1-11 适用于 任意两物体 之间的辐射热交换，所以焊接时可用它估算电弧（热源）对焊件的辐射。 焊接中的"}, {"t": "§1-4 焊接温度场及其影响因素", "u": "notes/011-02-第一章-传热学基础-§1-4-焊接温度场及其影响因素.html", "d": "02 第一章 传热学基础", "g": "焊接传热学 章/01 主题/温度场 主题/材料物性 类型/数据", "x": "📄 原文： 焊接传热学 张文钺.pdf page=16 （书 p.12–17） §1-4 焊接温度场及其影响因素 核心结论 - 温度场 $T=f x,y,z,t $，用 等温线/等温面 表示；等温线互不相交。 - 热源匀速移动足够长时间后进入 准稳定状态 ：用移动坐标系后 $T$ 与时间无关，只与空间坐标有关。 - 焊件形态决定维数： 厚大焊件→点热源→三维 ； 薄板→线热源→二维 ； 细棒→面热源→一维 。 - 影响温度场的四大因素：热源种类与规范、材料热物性、焊件形态、热源作用时间与移动速度。 一、温度场的描述语言 $$T=f x,y,z,t \\tag{1-12}$$ - 等温线/等温面 ：瞬时温度相等的点连成的线（面）。彼此不相交。 - 温度梯度 ： $$\\frac{\\partial T}{\\partial n}=\\lim_{\\Delta S\\to0}\\frac{T_1-T_2}{\\Delta S} \\tag{1-13}$$ 不同方向梯度不同，若 $\\Delta n$ 与 $\\Delta S$ 夹角 $\\alpha$： $$\\frac{\\partial T}{\\partial n}=\\frac{\\partial T}{\\partial S}\\cdot\\frac{1}{\\cos\\alpha} \\tag{1-14}$$ → 梯度在 法线方向 最大。 类型 定义 焊接中的情形 --- --- --- 稳定温度场 $T$ 不随时间变 极少 不稳定温度场 $T$ 随时间变 绝大多数情况 准稳定温度场 热源匀速移动足够长时间后，温度场与热源同速平移；移动坐标系下 $T=f x,y,z $ 连续焊接的正常阶段 !important 准稳态的判别 判据不是\"温度不再变化\"，而是\" 温度场形状不再变化 \"。用固结在热源上的移动坐标系（原点随热源）观察，各点温度恒定；换回固定坐标系，则每点温度仍随时间变。 二、焊件形态 → 热源模型 → 维数 焊件 热源模型 传热方向 温度场维数 几何模型 --- --- --- --- --- 厚大焊件（表面堆焊） 点状热源 X、Y、Z（半球传播） 三维 半无限大体 薄板 线状热源 （沿板厚均布） X、Y（平面） 二维 无限大薄板 细棒（焊条加热、对焊） 面状热源 （截面均温） 仅 X 一维 无限长细杆 判据（手工电弧焊正常规范，p.16）： - 厚大焊件 ：板厚 25 mm 以上 的低碳钢，或 20 mm 以上 的不锈钢； - 薄板 ： 8 mm 以下 的低碳钢，或 5 mm 以下 的不锈钢； - 中间厚度 → 中厚板，需专门处理（ §2-6 中厚板焊接时的温度场计算 ）。 这三个假定\"主要是为了便于建立数学模型，实际上并不如此\"（p.13）——这是理解全书所有解析解误差的出发点。 三、影响因素 1. 热源种类及焊接规范 同一材料、同一板厚下（图 1-9，低碳钢 $\\delta=1$ cm）： 变化 等温线变化 物理解释 --- --- --- $q$ 不变、$v$ 增大 范围变小，宽度变小更显著 → 细长 单位长度热输入 $q/v$ 减小 $v$ 不变、$q$ 增大 范围 扩大 热输入增加 $q/v$ 恒定、同比放大 $q$ 与 $v$ 只被 拉长 线能量不变，加热更集中 2. 被焊金属热物理性质 参数 定义 单位 焊接中的意义 --- --- --- --- 导热系数 $\\lambda$ 单位时间、单位距离温差 1 ℃ 时经单位面积传递的热能 W/ cm·℃ 决定热量散走快慢 比热容 $c$ 1 g 物质升温 1 ℃ "}, {"t": "§1-5 焊接传热计算基本公式", "u": "notes/012-02-第一章-传热学基础-§1-5-焊接传热计算基本公式.html", "d": "02 第一章 传热学基础", "g": "焊接传热学 章/01 主题/温度场 类型/公式", "x": "📄 原文： 焊接传热学 张文钺.pdf page=22 （书 p.18–19） §1-5 焊接传热计算基本公式 核心结论 - 全书只有两个基本公式： 傅立叶公式 （导热的本构关系）与 热传导微分方程式 （能量守恒 + 傅立叶 → 控制方程）。 - 微分方程 1-21 是三维的；薄板退化为二维 1-22 ，细棒退化为一维 1-23 。 - 方程里唯一的物性组合是 热扩散率 $a=\\lambda/ c\\rho $ ——它决定温度传播的快慢，是解析解里反复出现的量。 一、傅立叶公式 前提假定：传热载体致密无不连续、通过某截面的热量任何时间相同。则细棒沿 $S$ 轴向流过的热量与温度梯度、截面、时间成正比： $$Q=\\lambda\\frac{\\Delta T}{\\Delta S}Ft \\tag{1-17}$$ 热流从高温流向低温，故微分形式带负号： $$\\mathrm{d}Q=-\\lambda\\frac{\\partial T}{\\partial S}F\\,\\mathrm{d}t \\tag{1-18}$$ $$q=-\\lambda\\frac{\\partial T}{\\partial n} \\tag{1-19}$$ 符号 ：$\\lambda$ W/ cm·℃ ；$F$ 截面 cm²；$q$ 热流密度 W/cm²；$n$ 法线方向。 量纲检查 ：$\\mathrm{ W/ cm\\cdot℃ \\cdot ℃/cm =W/cm^2}$ ✓ 能量的积累 沿 $S$ 方向输入 $\\mathrm{d}Q_1$、输出 $\\mathrm{d}Q_2$，则积累： $$\\mathrm{d}Q_{ds}=\\left q_1-q_2\\right F\\,\\mathrm{d}t \\tag{1-20}$$ 正号表示输入 输出（升温），负号反之。 这一步就是能量守恒，下一步把它和傅立叶结合就得到控制方程。 二、热传导微分方程式 对体积元 $\\mathrm{d}x\\mathrm{d}y\\mathrm{d}z$ 做能量平衡（图 1-13）： $$c\\rho\\,\\mathrm{d}x\\mathrm{d}y\\mathrm{d}z\\,\\mathrm{d}t=\\left \\lambda\\frac{\\partial^2T}{\\partial x^2}+\\lambda\\frac{\\partial^2T}{\\partial y^2}+\\lambda\\frac{\\partial^2T}{\\partial z^2}\\right \\mathrm{d}x\\mathrm{d}y\\mathrm{d}z\\,\\mathrm{d}t$$ 整理得 三维热传导微分方程 ： $$\\frac{\\partial T}{\\partial t}=a\\left \\frac{\\partial^2T}{\\partial x^2}+\\frac{\\partial^2T}{\\partial y^2}+\\frac{\\partial^2T}{\\partial z^2}\\right =a\\nabla^2T \\tag{1-21}$$ 符号 ：$a=\\lambda/ c\\rho $ 热扩散率 cm²/s；$\\nabla^2$ 拉普拉斯算子。 量纲检查 ：左 $\\mathrm{℃/s}$；右 $a\\nabla^2T= \\mathrm{cm^2/s} \\cdot \\mathrm{℃/cm^2} =\\mathrm{℃/s}$ ✓ 降维 情形 条件 方程 --- --- --- 薄板（二维） $\\partial T/\\partial z=0$ $\\dfrac{\\part"}, {"t": "§1-6 边界条件", "u": "notes/013-02-第一章-传热学基础-§1-6-边界条件.html", "d": "02 第一章 传热学基础", "g": "焊接传热学 章/01 主题/边界条件", "x": "📄 原文： 焊接传热学 张文钺.pdf page=24 （书 p.20–21） §1-6 边界条件 核心结论 - 一个传热问题的完整描述 = 微分方程 + 初始条件 + 表面换热条件 ，缺一不可。 - 初始条件通常取均匀初温，简化为 0 ℃ ，精确时取环境温度或预热温度。 - 表面换热条件有三类： 等温表面、绝热表面、散热表面 ；前两类是第三类的两个极端。 - 判据是 $\\lambda/\\alpha$ 的量纲长度：$\\lambda/\\alpha\\to0$ 等温，$\\lambda/\\alpha\\to\\infty$ 绝热。 一、初始条件 $t=0$ 时焊件内的温度分布。书中的处理顺序（p.20）： 1. 认为焊前温度 均匀 ； 2. 通常假设 $T_0=0\\ ℃$（数学上最简）； 3. 需要更精确时取 环境温度 或 预热温度 。 初始条件不同，同样热源下温度场也不同——这就是\"预热\"起作用的数学位置。 二、表面换热条件 焊件与环境的热交换（静止空气、风、冷夹具接触）非常复杂，是准确计算温度场的主要困难之一。为回避这个问题，书中 人为假设焊件无限大 ： 焊件 无限方向 说明 --- --- --- 厚大焊件 X、Y、Z 三向无限 半无限大体 薄板 Z→0，X、Y 无限 无厚度方向梯度 细棒 Y→0，Z→0，X 无限 一维 熔化焊属 表面集中加热 ，为计算方便常假定焊件为 半无限体 。 1. 等温表面条件 焊件表面各点温度全相等： $$T_s=\\text{常数}（\\text{环境温度}）\\quad\\text{或}\\quad T_s=0$$ 物理含义：导热系数 $\\lambda$ 很小而表面散热系数 $\\alpha$ 很大，表面温度被\"钉\"在介质温度上。 2. 绝热表面条件 表面向外传热为零： $$\\frac{\\partial T}{\\partial n}\\Big _{s}=0$$ 厚大焊件可视为半无限体，能量主要在内部传播，表面换热占比很小，可忽略。 3. 散热表面条件（第三类边界，最一般） 表面散失的热流等于内部导来的热流： $$\\alpha\\left T_s-T_0\\right =-\\lambda\\frac{\\partial T}{\\partial n}\\Big _{s} \\tag{1-24}$$ 符号 ：$\\alpha$ 表面散热系数 W/ cm²·℃ ；$T_s$ 表面温度；$T_0$ 介质温度（简化取 0）；$n$ 外法线。 物理意义： 沿表面法线的温度梯度与表面-介质温差成正比 。 几何解释（p.21 图 1-16）：换热后温度分布的\"定向点\" $O$ 在导体外部，距表面 $\\lambda/\\alpha$ 处——即温度曲线在表面处的切线延长线交于该点。 两类极端条件的统一 $$\\frac{\\partial T}{\\partial n}\\Big\\rvert_s=0 \\iff \\frac{\\lambda}{\\alpha}\\to\\infty \\quad\\text{（绝热：}\\lambda\\text{ 很大或 }\\alpha\\text{ 很小）}$$ $$\\frac{\\partial T}{\\partial n}\\Big\\rvert_s=\\infty \\iff \\frac{\\lambda}{\\alpha}\\to0 \\quad\\text{（等温：}\\lambda\\text{ 很小或 }\\alpha\\text{ 很大）}$$ 所以等温与绝热都是散热条件的特例，书中\"三类边界\"其实是一族。 三、该用哪一类 焊件 表面散热的处理 理由 --- --- ---"}, {"t": "§1-7 瞬时集中热源作用下的温度场", "u": "notes/014-02-第一章-传热学基础-§1-7-瞬时集中热源作用下的温度场.html", "d": "02 第一章 传热学基础", "g": "焊接传热学 章/01 主题/温度场 类型/公式", "x": "📄 原文： 焊接传热学 张文钺.pdf page=25 （书 p.21–23） §1-7 瞬时集中热源作用下的温度场 核心结论 - 这是全书所有解析解的 种子 ：先解\"某一瞬间把热量 $Q$ 集中在一点/线/面\"，再用叠加原理推广到连续移动热源（§1-8）。 - 三解：半无限大点热源 1-26 、薄板线热源 1-27 、细棒面热源 1-28 。 - 热源作用点处温度随时间衰减的幂次： 厚大 $t^{-3/2}$ 薄板 $t^{-1}$ 细棒 $t^{-1/2}$ ，即传热速度 厚大 薄板 细棒。 五条基本假定（p.21） 1. 整个焊接过程中 热物理常数不随温度改变 ； 2. 初始温度均匀， 不考虑相变和结晶潜热 ； 3. 三维或二维传热时，各方向 彼此无关、互不影响 ； 4. 焊件几何尺寸 无限 （无限大、无限薄、无限长）； 5. 热源为 点状、线状、面状 集中作用。 !warning 这五条是全书的\"误差总账\" 真实焊接一条也不满足。所以书中反复强调：解析解 只能定性估算，不能完全定量确定温度 （p.23）。第 4–6 章的数值解，本质上就是在逐条取消这些假定。 一、瞬时集中点状热源（厚大焊件，三维） 无限大介质中的特解： $$T=\\frac{Q}{c\\rho\\left 4\\pi at\\right ^{3/2}}\\exp\\left -\\frac{R^{2}}{4at}\\right \\tag{1-25}$$ 厚大焊件是 半无限大 体：热从表面进入、向半球传播，全部热量由半无限大体获得，故乘 2： $$\\boxed{T=\\frac{2Q}{c\\rho\\left 4\\pi at\\right ^{3/2}}\\exp\\left -\\frac{R^{2}}{4at}\\right } \\tag{1-26}$$ 符号 ：$Q$ 瞬时输入热能 J；$c\\rho$ 容积比热容 J/ cm³·℃ ；$a$ 热扩散率 cm²/s；$t$ 传热时间 s；$R=\\sqrt{x^2+y^2+z^2}$ 距热源距离 cm。 量纲检查 ：$\\dfrac{\\mathrm{J}}{\\mathrm{J/ cm^3℃ }\\cdot\\mathrm{cm^3}}=\\mathrm{℃}$ ✓（$ 4\\pi at ^{3/2}$ 量纲为 cm³） 温度场是以热源为心的 等温球面 （半无限大时是半球面）。 二、瞬时集中线状热源（薄板，二维） 厚度为 $\\delta$ 的无限大薄板，热源沿板厚方向均布： $$\\boxed{T=\\frac{Q}{c\\rho\\delta\\left 4\\pi at\\right }\\exp\\left -\\frac{r^{2}}{4at}\\right } \\tag{1-27}$$ 符号 ：$r=\\sqrt{x^2+y^2}$；$\\delta$ 板厚 cm。 量纲检查 ：$\\dfrac{\\mathrm{J}}{\\mathrm{J/ cm^3℃ }\\cdot\\mathrm{cm}\\cdot\\mathrm{cm^2}}=\\mathrm{℃}$ ✓ 温度场是以 $r$ 为半径的 平面圆环 （等温线是圆）。 等价写法：$T=\\dfrac{Q}{4\\pi\\lambda\\delta t}e^{-r^2/ 4at }$（用 $\\lambda=c\\rho a$ 换掉 $c\\rho$），工程计算里更常见。 三、瞬时集中面状热源（细棒，一维） 断面为 $F$ 的细棒： $$\\boxed{T=\\frac{Q}{c\\rho F\\sqrt{4\\pi at}}\\exp\\left -\\frac{x^{2"}, {"t": "§1-8 表面散热和叠加原理", "u": "notes/015-02-第一章-传热学基础-§1-8-表面散热和叠加原理.html", "d": "02 第一章 传热学基础", "g": "焊接传热学 章/01 主题/温度场 主题/边界条件 类型/公式", "x": "📄 原文： 焊接传热学 张文钺.pdf page=28 （书 p.24–25） §1-8 表面散热和叠加原理 核心结论 - 厚大焊件可忽略表面散热； 薄板、细棒必须考虑 ，处理办法是在微分方程里加一个 $-\\,bT$ 项。 - 加了散热项后，基本解只多乘一个因子 $e^{-bt}$—— 形状不变，整体按指数衰减 。 - 散温系数 $b$：薄板 $b=2\\alpha/ c\\rho\\delta $，细棒 $b=\\alpha L/ c\\rho F $。 - 叠加原理 ：多个独立热源共同作用时，某点温度 = 各热源单独作用时该点温度之和。这是从\"瞬时热源\"通往\"连续移动热源\"的桥梁。 一、薄板的表面散热 薄板微体积 $\\delta\\,\\mathrm{d}x\\mathrm{d}y$ 在单位时间单位面积散失的热能（ 两面散热 ）： $$\\mathrm{d}Q=2\\alpha\\left T-T_0\\right \\mathrm{d}x\\mathrm{d}y\\,\\mathrm{d}t \\tag{1-29}$$ 由散热引起的温降： $$\\mathrm{d}Q=-c\\rho\\,\\delta\\,\\mathrm{d}x\\mathrm{d}y\\,\\mathrm{d}T \\tag{1-30}$$ 两式相等，整理得： $$\\frac{\\mathrm{d}T}{\\mathrm{d}t}+\\frac{2\\alpha}{c\\rho\\delta}T=0 \\quad\\Longrightarrow\\quad b=\\frac{2\\alpha}{c\\rho\\delta}$$ 符号 ：$\\alpha$ 表面散热系数 W/ cm²·℃ ；$\\delta$ 板厚 cm；$b$ 散温系数 1/s。 量纲检查 ：$\\dfrac{\\mathrm{W/ cm^2℃ }}{\\mathrm{J/ cm^3℃ }\\cdot\\mathrm{cm}}=\\dfrac{\\mathrm{W}}{\\mathrm{J}}\\cdot\\dfrac{1}{\\mathrm{cm}^2}\\cdot\\mathrm{cm}=\\dfrac{1}{\\mathrm{s}}$ ✓ 考虑散热后控制方程变为： $$\\frac{\\partial T}{\\partial t}=a\\left \\frac{\\partial^2T}{\\partial x^2}+\\frac{\\partial^2T}{\\partial y^2}\\right -bT$$ 特解： $$T=\\frac{Q}{c\\rho\\delta\\left 4\\pi at\\right }\\exp\\left -\\frac{r^{2}}{4at}-bt\\right \\tag{1-31}$$ 即： 只要把不考虑散热的薄板解 1-27 乘以 $e^{-bt}$ 。 工程含义 ：$\\delta$ 越小 $b$ 越大，散热越严重。所以薄板焊接时等温线范围会被显著压缩——这也是薄板焊接\"热输入要小、速度要快\"的定量依据。 二、细棒的表面散热 断面积 $F$、周长 $L$，微小表面积 $L\\,\\mathrm{d}x$ 在 $\\mathrm{d}t$ 内散热： $$\\mathrm{d}Q=\\alpha L\\,\\mathrm{d}x\\,\\mathrm{d}t\\ \\left T-T_0\\right ,\\qquad \\mathrm{d}Q=-c\\rho F\\,\\mathrm{d}x\\,\\mathrm{d}T$$ 得： $$b_1=\\frac{\\alpha L}{c\\rho F}$$ 量纲检查 ：$\\dfrac{\\mathrm{"}, {"t": "第一章 金属焊接的传热学基础", "u": "notes/016-02-第一章-传热学基础-第一章-金属焊接的传热学基础.html", "d": "02 第一章 传热学基础", "g": "焊接传热学 章/01 主题/热源 主题/温度场", "x": "📄 原文： 焊接传热学 张文钺.pdf page=8 （书 p.4–26，全章） 第一章 金属焊接的传热学基础 一句话 搭好全书的地基： 热源如何把热给进焊件 → 热在焊件里如何传 → 温度场如何描述 → 控制方程与边界条件如何写 。 知识结构 节 内容 作用 --- --- --- §1-1 焊接热过程的特点 局部集中、瞬时、热源运动 说明\"焊接传热为什么难\" §1-2 焊接热源和焊接热效率 热源分类、η、加热斑点、热流密度高斯分布 定输入边界 §1-3 热传递的基本方式 传导、对流、辐射 定传热机制 §1-4 焊接温度场及其影响因素 温度场、等温线、梯度、准稳态、四类影响因素 定描述语言与几何模型 §1-5 焊接传热计算基本公式 Fourier 定律、热传导微分方程 定控制方程 §1-6 边界条件 初始条件、三类表面条件 定定解条件 §1-7 瞬时集中热源作用下的温度场 点/线/面三类基本解 全书所有解析解的种子 §1-8 表面散热和叠加原理 薄板/细棒散温系数、叠加原理 修补解 + 通往连续热源 核心结论（必须记住的 7 条） 1. 焊接热过程有三大特点： 局部集中性、瞬时性、热源运动性 ，第三点使过程成为 准稳定状态 （p.4）。 2. 热效率 $\\eta$ 是\"焊件真正吸收的功率 / 热源总功率\"：电弧焊 $q=\\eta UI$，$\\eta$ 主要取决于焊接方法、规范、材料与保护方式（p.6）。 3. 电弧热流在加热斑点上按 高斯分布 ：$q r =q_m e^{-Kr^2}$，$q=\\pi q_m/K$。$K$ 越大能量越集中，激光/电子束 $K$ 最大（p.8）。 4. 焊接时 热源→焊件 以辐射和对流为主， 焊件内部 以热传导为主，所以本书以热传导为主（p.11）。 5. 温度场 $T=f x,y,z,t $；热源匀速直线移动足够长时间后进入 准稳定状态 ——用随热源移动的坐标系后，温度只与空间坐标有关、与时间无关（p.12）。 6. 控制方程（傅立叶 + 能量守恒）：$\\dfrac{\\partial T}{\\partial t}=a\\left \\dfrac{\\partial^2T}{\\partial x^2}+\\dfrac{\\partial^2T}{\\partial y^2}+\\dfrac{\\partial^2T}{\\partial z^2}\\right $，薄板退化为二维、细棒退化为一维（p.19）。 7. 瞬时集中热源三解：热源作用点处温度分别按 $t^{-3/2}$（厚大）、$t^{-1}$（薄板）、$t^{-1/2}$（细棒）衰减—— 传热速度：厚大 薄板 细棒 （p.22–23）。 核心公式 公式 含义 适用条件 来源 --- --- --- --- $q=\\eta UI$ 电弧有效功率 电弧焊 p.6 1-2 $q r =q_m e^{-Kr^2}$，$q=\\pi q_m/K$ 高斯热流分布 电弧/气焊加热斑点 p.8 1-3 1-4 $q=-\\lambda\\dfrac{\\partial T}{\\partial n}$ Fourier 导热定律 任意 p.18 1-19 $\\dfrac{\\partial T}{\\partial t}=a\\nabla^2T$ 热传导微分方程 常物性、无内热源 p.19 1-21 $\\alpha T_s-T_0 =-\\lambda\\dfrac{\\partial T}{\\partial n}$ 散热表面条件 第三类边界 p.21 1-24 $T=\\dfrac{2Q}{c\\rho 4\\pi "}, {"t": "§2-1 厚大焊件连续焊接时的温度场", "u": "notes/017-03-第二章-温度场数学模型-§2-1-厚大焊件连续焊接时的温度场.html", "d": "03 第二章 温度场数学模型", "g": "焊接传热学 章/02 主题/温度场 主题/热源 主题/边界条件", "x": "📄 原文： 焊接传热学 张文钺.pdf page=31 （书 p.27–29） §2-1 厚大焊件连续焊接时的温度场 核心结论 - 连续作用热源按移动速度分三种： 连续固定热源（v=0，相当于补焊缺陷） 、 正常速度连续移动热源（正常焊接或堆焊） 、 高速移动热源 ；本节只讨论前两种（p.27）。 - 厚大焊件按 半无限大体 + 点状热源 处理（三维导热）；只要板厚足够大，板厚不再影响传热结果（p.27，详见 §2-6 中厚板焊接时的温度场计算 的 临界板厚 ）。 - 点状 固定 热源：温度随时间单调升到饱和值 $T_{op}=q/ 2\\pi\\lambda R $，该值与时间无关、只与 R 成反比（p.28，式 2-2）。 - 点状 移动 热源：t→∞ 后进入 极限饱和状态 ，温度场是准稳定的——\"这个温度场是同热源一起移动，就好象火车带着列车一样\"，这是焊接过程最普遍的传热情况（p.29）。 - X 轴上： 热源后面 各点温度与焊速无关（与固定热源相同）， 前面 各点温度陡降，焊速越大陡降越严重（p.31，式 2-6、2-7）。 公式与推导 式 2-1 点状连续固定热源的温度场 把连续热源看成\"无数个瞬时热源作用的总和\"（累积原理，式 1-33）：在 $t'$ 时刻到 $t'+dt'$ 之间热源给出的热能为 $dQ=q\\,dt'$，它按瞬时点状热源式 1-26 作用了 $ t-t' $ 时间，对 R 处造成的温升为 $$ dT=\\frac{2q\\,dt'}{c\\rho\\left 4\\pi a t-t' \\right ^{3/2}}\\exp\\!\\left -\\frac{R^{2}}{4a t-t' }\\right $$ 沿时间积分（$q$ 为常数）： $$ T R,t =\\int_{0}^{t}\\frac{2q\\,dt'}{c\\rho\\left 4\\pi a t-t' \\right ^{3/2}}\\exp\\!\\left -\\frac{R^{2}}{4a t-t' }\\right =\\frac{q}{2\\pi\\lambda R}\\left 1-\\Phi\\!\\left \\frac{R}{\\sqrt{4at}}\\right \\right \\tag{2-1} $$ 符号 ：$q$ 热源有效功率 J/s；$\\lambda$ 导热系数 J/ cm·s·℃ ；$a=\\lambda/ c\\rho $ 热扩散率 cm²/s；$c\\rho$ 容积比热容 J/ cm³·℃ ；$R$ 距热源距离 cm；$\\Phi$ 或然率积分函数 （即误差函数 erf），$\\Phi \\infty =1,\\ \\Phi 0 =0$，可查附表 I。 适用条件 ：厚大焊件（半无限大体，三维导热）、点状集中热源、热源固定不动、材料热物理性质为常数、不计表面散热、初始温度取 0 ℃（$T$ 为温升）。 量纲检查 ：$q/ \\lambda R = \\mathrm{J/s} /\\{ \\mathrm{J/ cm\\cdot s\\cdot℃ } \\cdot\\mathrm{cm}\\}=℃$ ✓；$\\Phi$ 的自变量 $R/\\sqrt{4at}= \\mathrm{cm} / \\mathrm{cm} =1$ ✓。 含义 ：固定热源的热量不断\"堆\"在同一点，温度只能升不能降，最终趋于稳态值 $q/ 2\\pi\\lambda R $；$\\Phi$ 项描述\"热量还没扩散到远处\"的过渡过程。 式 2-2 点状固定热源的极限饱和温度 $$ T_{op}=\\frac{q}{2\\pi\\lambda R} \\tag{2-2} $"}, {"t": "§2-2 薄板焊接时的温度场", "u": "notes/018-03-第二章-温度场数学模型-§2-2-薄板焊接时的温度场.html", "d": "03 第二章 温度场数学模型", "g": "焊接传热学 章/02 主题/温度场 主题/热源 主题/边界条件", "x": "📄 原文： 焊接传热学 张文钺.pdf page=34 （书 p.30–33） §2-2 薄板焊接时的温度场 核心结论 - 薄板焊接相当于 线状热源 （热能沿板厚均匀分布，只有二维导热），同样分连续固定与连续移动两种（p.30）。 - 线状 固定 热源：温度按积分指数函数 $\\mathrm{Ei}$ 随时间升高， 不存在有限值的饱和温度 （二维稳态解对数发散）；有表面散热 $\\delta$ 时才收敛（p.30、p.33）。 - 线状 移动 热源：t→∞ 后进入 极限饱和状态 ，解为\"指数因子 × 零阶第二类贝塞尔函数 $K_0$\"（式 2-10），这是 薄板焊接的普遍情况 （p.33）。 - 与厚大焊件不同：薄板 X 轴上 热源前方梯度大、后方梯度小 ，而且 后方温度仍与焊速有关 （厚大焊件则无关）（p.33）。 - 薄板必须计入上下表面的散热——散温系数 $\\delta=2\\alpha/ c\\rho h $，板越薄 δ 越大（p.24–25）。 公式与推导 式 2-8 线状连续固定热源的温度场 把连续热源视为无数瞬时线状热源的叠加，用瞬时线状热源式 1-27 沿时间积分（$q$ 为常数）： $$ T r,t =\\int_{0}^{t}\\frac{q\\,dt'}{c\\rho h\\cdot4\\pi a t-t' }\\exp\\!\\left -\\frac{r^{2}}{4a t-t' }\\right =\\frac{q}{4\\pi\\lambda h}\\left -\\mathrm{Ei}\\!\\left -\\frac{r^{2}}{4at}\\right \\right \\tag{2-8} $$ 符号 ：$h$ 薄板厚度 cm；$r=\\sqrt{x^{2}+y^{2}}$ 距热源距离 cm；其余同前。$\\mathrm{Ei} -u =-\\displaystyle\\int_{u}^{\\infty}\\frac{e^{-s}}{s}ds$ 为 积分指数函数 ，可查附表 II。 适用条件 ：无限大薄板、线状热源（沿板厚均匀）、二维导热、物性常数、不计表面散热、初始温度 0 ℃。 量纲检查 ：$\\dfrac{q}{\\lambda h}=\\dfrac{ \\mathrm{J/s} }{ \\mathrm{J/ cm\\cdot s\\cdot℃ } \\cdot \\mathrm{cm} }=℃$ ✓；$\\mathrm{Ei}$ 自变量 $r^{2}/ 4at $ 无量纲 ✓。 含义 ：固定线热源的热量只能沿板面扩散，温度随时间 对数式 升高并发散（小自变量时 $-\\mathrm{Ei} -u \\approx\\ln\\dfrac{4at}{r^{2}}-\\gamma$，$\\gamma=0.577$ 为欧拉常数；注意 $\\mathrm{Ei} -u $ 本身为负值，故式 2-8 前面带负号），所以薄板补焊比厚大焊件补焊更容易整体过热、翘曲。 式 2-9 线状连续移动热源的一般解 热源从 $O_0$ 以等速 $v$ 沿板面移动，经 $t$ 秒到 $O$ 点。用与点状移动热源相同的移动坐标法，并计入上下表面散热（乘 $e^{-\\delta t-t' }$）： $$ T x,y,t =\\frac{q}{4\\pi\\lambda h}\\int_{0}^{t}\\frac{1}{t-t'} \\exp\\!\\left -\\delta t-t' \\right \\exp\\!\\left\\{-\\frac{\\left x-v t-t' \\right ^{2}+y^{2}}{4a t-t' }\\right\\}dt' \\"}, {"t": "§2-3 细棒焊接时的温度场", "u": "notes/019-03-第二章-温度场数学模型-§2-3-细棒焊接时的温度场.html", "d": "03 第二章 温度场数学模型", "g": "焊接传热学 章/02 主题/温度场 主题/热源 主题/边界条件", "x": "📄 原文： 焊接传热学 张文钺.pdf page=37 （书 p.33–34） §2-3 细棒焊接时的温度场 核心结论 - 细棒焊接相当于 面状热源 （热源均匀作用在整个断面上，只有沿棒轴的一维导热）（p.33）。 - 两种工况： 面状连续固定热源 = 电阻对焊 ； 面状连续移动热源 = 焊条（焊丝）连续熔化 （p.33、p.34）。 - 细棒的温度衰减最慢：热源点上温度与时间的 1/2 次方 成反比（厚大焊件 t^ −3/2 、薄板 t^ −1 ），即细棒\"传热最慢\"（p.23 图 1-18）。 - 细棒的表面散热 必须 计入，散温系数 $\\delta=\\alpha L/ c\\rho F $ 与周长 $L$ 成正比、与断面积 $F$ 成反比——棒越细散热越严重（p.25）。 - 极限饱和状态下，棒上存在 等温段 ：热源后方温度均匀，热源前方按指数衰减（无散热时的极限结论，见式 2-14 讨论）。 公式与推导 式 2-12 面状连续固定热源的温度场 把连续热源看成无数瞬时面状热源的叠加，用瞬时面状热源式 1-28 沿时间积分： $$ T x,t =\\int_{0}^{t}\\frac{q\\,dt'}{F c\\rho\\sqrt{4\\pi a t-t' }} \\exp\\!\\left -\\frac{x^{2}}{4a t-t' }\\right \\tag{2-12} $$ 该积分可写成初等函数形式： $$ T x,t =\\frac{q}{F\\lambda}\\left \\sqrt{\\frac{at}{\\pi}}\\,e^{-\\frac{x^{2}}{4at}} -\\frac{ x }{2}\\,\\mathrm{erfc}\\!\\left \\frac{x}{2\\sqrt{at}}\\right \\right $$ 符号 ：$q$ 热源有效功率 J/s；$F$ 细棒 断面积 cm²；$x$ 距热源（断面）的距离 cm；$a$ 热扩散率 cm²/s；$c\\rho$ 容积比热容 J/ cm³·℃ 。 适用条件 ：无限长细棒、面状热源（断面均匀）、一维导热、物性常数、不计表面散热、初始温度 0 ℃。 量纲检查 ：$\\dfrac{q}{F c\\rho\\sqrt{a t-t' }}=\\dfrac{ \\mathrm{J/s} }{ \\mathrm{cm^{2}} \\mathrm{J/ cm^{3}\\cdot℃ } \\mathrm{cm} }=℃$ ✓；$\\dfrac{q}{F\\lambda}\\sqrt{at}=\\dfrac{ \\mathrm{J/s} }{ \\mathrm{cm^{2}} \\mathrm{J/ cm\\cdot s\\cdot℃ } } \\mathrm{cm} =℃$ ✓。 含义 ：相当于电阻对焊——两个对接端面的接触电阻在很薄的区域内发热，热流沿棒轴双向传走（书中的对焊模型则是\"电阻热源 + 集中面热源\"两种热源叠加，见 §2-8 其他焊接方法的温度场 的式 2-37）。 式 2-12 的闭式在 OCR 中丢失（只剩积分核的碎片），此处积分式按式 1-28 +累积原理给出；闭式由该积分直接算出，非书中原文。 式 2-13 面状连续移动热源的一般解 热源以等速 $v$ 沿棒轴从 $O_0$ 移到 $O$，取移动坐标 $X=x_0-vt$，并计入侧面散热 $e^{-\\delta t-t' }$： $$ T X,t =\\frac{q}{F c\\rho}\\int_{0}^{t}\\frac{dt'}{\\sqrt{4\\pi a t-t' }} \\exp\\!\\left\\{-\\fra"}, {"t": "§2-4 极限饱和状态时温度场的简化计算法", "u": "notes/020-03-第二章-温度场数学模型-§2-4-极限饱和状态时温度场的简化计算法.html", "d": "03 第二章 温度场数学模型", "g": "焊接传热学 章/02 主题/温度场 类型/方法", "x": "📄 原文： 焊接传热学 张文钺.pdf page=38 （书 p.34–37） §2-4 极限饱和状态时温度场的简化计算法 核心结论 - 焊接条件下 一般只研究极限饱和状态 下的温度场；但式 2-4 （厚大焊件）和式 2-10 （薄板）直接运算很繁琐（p.34）。 - 解法：把温度、坐标 无因次化 ，把\" 温度场 = f 位置 \"化成\"一个无因次温度 Ω = f 一个无因次半径 p, 方向角 φ \"，做成 查图 （图 2-10、图 2-12）；用电子计算机计算可更方便（p.34）。 - 厚大焊件：$\\Omega_1=\\dfrac{4\\pi\\lambda a T}{qv}$，$p=\\dfrac{vR}{2a}$，$\\Omega_1=\\dfrac{1}{p}e^{-p 1+\\cos\\varphi }$（式 2-15）。 - 薄板：$\\Omega_2=\\dfrac{2\\pi\\lambda h T}{q}$，$P_2=\\dfrac{vr}{2a}$，$\\Omega_2=e^{P_2}K_0 P_2 \\,e^{-P_2 1+\\cos\\varphi }$（式 2-16）。 - 查图得到 $p$（或 $P_2$）后，用 $R=2ap/v$（或 $r=2aP_2/v$）反算实际半径——这就把\"给定温度求等温线\"变成一道查表题（p.35、p.37）。 - 等温线 不对称 ：热源前方（φ=0）等温线半径最小，后方（φ=180°）最大，前后比可达 30 倍。 公式与推导 一、厚大焊件焊接时的简化计算法 设无因次半径与无因次温度 $$ p=\\frac{vR}{2a},\\qquad \\Omega_1=\\frac{4\\pi\\lambda a T}{qv} $$ 则式 2-4 $T=\\dfrac{q}{2\\pi\\lambda R}e^{-\\frac{v}{2a} R+x }$ 变为（此处 $R=2ap/v$） $$ \\frac{1}{p}\\exp\\left -p\\left 1+\\cos\\varphi\\right \\right =\\Omega_1 \\tag{2-15} $$ 符号 ：$\\varphi$ 为计算点矢径与 x 轴（焊速方向，指向前方） 的夹角；$x=R\\cos\\varphi$。 量纲检查 ： - $\\Omega_1$：$\\dfrac{\\lambda a T}{qv}=\\dfrac{ \\mathrm{J/ cm\\cdot s\\cdot℃ } \\mathrm{cm^{2}/s} \\mathrm{℃} }{ \\mathrm{J/s} \\mathrm{cm/s} }=1$ ✓ - $p$：$\\dfrac{ \\mathrm{cm/s} \\mathrm{cm} }{ \\mathrm{cm^{2}/s} }=1$ ✓ 含义 ：式 2-15 只含 $\\Omega_1,p,\\varphi$ 三个无因次数，与具体材料、规范无关——所以一张图（图 2-10）能通用于所有被焊金属、所有 $q$、所有 $v$。 查图步骤 （p.35）： 1. 按被焊金属的 $\\lambda$、$a$ 和焊接规范 $q$、$v$、所求等温线温度 $T$，算出 $\\Omega_1$； 2. 在图 2-10 上画 水平线 $\\Omega_1$，与不同方向角 $\\varphi$ 的放射曲线相交，读出各 $p$ 值； 3. 由 $R=\\dfrac{2a}{v}p$ 求出对应的 $R$，把各方向的 $ R,\\varphi $ 连成等温线。 例 1（p.35） 连续移动热源功率 $q=19740$ J/s、焊速 $v=0"}, {"t": "§2-5 加热及冷却阶段温度场的计算", "u": "notes/021-03-第二章-温度场数学模型-§2-5-加热及冷却阶段温度场的计算.html", "d": "03 第二章 温度场数学模型", "g": "焊接传热学 章/02 主题/温度场 主题/热循环 类型/方法", "x": "📄 原文： 焊接传热学 张文钺.pdf page=41 （书 p.37–40） §2-5 加热及冷却阶段温度场的计算 本节书名原题为「 吸热及均匀化阶段 温度场的计算」（p.37）。\"吸热阶段\"= 热源还在走近/正在加热；\"均匀化阶段\"= 断火后温度趋于均匀的冷却阶段。 核心结论 - 前面各节的公式都是 $t\\to\\infty$（ 极限饱和状态 ）的结论；实际焊接热源作用时间有限（$0<t<\\infty$），或断火后冷却，需要用 饱和系数 ψ 修正（p.37）。 - 吸热阶段：$T t =\\psi \\beta,\\tau \\,T_{op}$，ψ 在 0~1 之间，由两个无因次量 β（位置）、τ（时间）查图 2-14（式 2-17）。 - 均匀化（冷却）阶段：用 正负热源叠加 （镜像法）——假想热源一直焊下去，再在断火点加一个等功率的\"负热源\"，二者叠加即相当于断火（式 2-18、2-19）。 - 这套方法把\"求某时刻温度\"简化为\"算 $T_{op}$ + 查一次 ψ 图\"，比直接用式 2-3 2-9 积分简单得多（p.38）。 - 适用对象只与热源模型有关：厚大焊件用 $\\beta_a,\\tau_a$，薄板用 $\\beta_2,\\tau_2$，细棒用 $\\beta_3,\\tau_3$（表 2-3）。 公式与推导 式 2-17 吸热阶段某点的瞬时温度 $$ T t =\\psi \\beta,\\tau \\,T_{op} \\tag{2-17} $$ 符号 ： - $\\psi \\beta,\\tau $ 饱和系数 ，在 0~1 之间变化，是 β 与 τ 的复杂函数（图 2-14 给出曲线族）； - $\\beta$ 焊件上坐标位置的 无因次系数 ； - $\\tau$ 时间 无因次系数 ； - $T_{op}$ 该点在极限饱和状态下的温度，由式 2-4 （厚大）、式 2-10 （薄板）、式 2-14 （细棒）算出。 表 2-3 不同情况下 β、τ 所代表的意义 （p.38） 焊件 位置无因次量 β 时间无因次量 τ --- --- --- 厚大焊件 $\\beta_a=\\dfrac{vR}{2a}$ $\\tau_a=\\dfrac{v^{2}t}{4a}$ 薄板 $\\beta_2=\\dfrac{v\\,r}{2a}$ $\\tau_2=\\left \\dfrac{v^{2}}{4a}+\\delta\\right t$ 细棒 $\\beta_3=\\dfrac{v\\,x}{2a}$（含散热时近似 $\\sqrt{\\dfrac{v^{2}}{4a^{2}}+\\dfrac{\\delta}{a}}\\,x$） $\\tau_3=\\left \\dfrac{v^{2}}{4a}+\\delta\\right t$ 适用条件 ：$0<t<\\infty$（吸热阶段）；热源已开始作用、尚未断火；三种焊件分别对应点/线/面热源。 量纲检查 ：$\\beta$：$\\dfrac{ \\mathrm{cm/s} \\mathrm{cm} }{ \\mathrm{cm^{2}/s} }=1$ ✓；$\\tau$：$\\left \\dfrac{\\mathrm{cm^{2}/s^{2}}}{\\mathrm{cm^{2}/s}}\\right \\mathrm{s} =1$ ✓（$\\delta t$ 亦无量纲 ✓）。 含义 ：ψ 就是\"当前温度 / 饱和温度\"。$t\\to\\infty$ 时 $\\tau\\to\\infty$、$\\psi\\to1$，回到饱和状态；$t$ 很小时 $\\psi\\to0$。所以只需知道 β、τ 两个数，就能从一条通用"}, {"t": "§2-6 中厚板焊接时的温度场计算", "u": "notes/022-03-第二章-温度场数学模型-§2-6-中厚板焊接时的温度场计算.html", "d": "03 第二章 温度场数学模型", "g": "焊接传热学 章/02 主题/温度场 主题/材料物性 类型/判据", "x": "📄 原文： 焊接传热学 张文钺.pdf page=44 （书 p.40–43） §2-6 中厚板焊接时的温度场计算 核心结论 - 厚大焊件、薄板、细棒都是从\"无限厚 / 无限薄 / 无限细\"推出来的；实际最常见的是 有一定厚度的中厚焊件 ——手工电弧焊低碳钢时 8~24 mm 板厚可近似属于中厚焊件 （p.41）。 - 中厚焊件的上表面传热像厚大焊件、下表面像薄板（图 2-17），边界条件改变，因此既不能用厚大公式也不能用薄板公式直接算（p.41）。 - 解决办法： 借用厚大焊件或薄板的极限饱和公式，再乘一个\"厚度修正系数\" $K$ 或 $m$，系数由理论推导 + 实验数据建立（p.41）。 - 靠近热源（尤其 OZ 轴上）用式 2-20 （厚大公式 + K）较准；距热源较远（OZ 轴以外）用式 2-21 （薄板公式 + m）较准（p.41）。 - 临界板厚 $h_{临}$ ：板厚大到一定程度后传热过程不再受厚度影响（相当于半无限大体），这个转折板厚叫临界板厚，由冷却速度公式求出；厚大焊件与薄板的分界线 不是一个固定数值 ，取决于材质、线能量和预热温度（p.41）。 公式与推导 式 2-20 用厚大焊件极限饱和公式 + 厚度修正系数 K $$ T=K\\,\\psi\\,\\frac{q}{2\\pi\\lambda R}\\exp\\!\\left -\\frac{v}{2a} R+x \\right \\tag{2-20} $$ 符号 ： - $K=f\\!\\left \\dfrac{vh}{2a},\\ \\dfrac{x}{h}\\right $ 厚大焊件的 厚度修正系数 ，由图 2-18 查得； - $\\psi$ 厚大焊件的饱和系数（作为近似计算，一般取 1）； - $x$ 所求点距上表面的垂直距离（沿板厚方向）；$h$ 中厚焊件板厚； - 其余同前（$R=\\sqrt{x^{2}+y^{2}+z^{2}}$，但此处坐标原点为热源、z 为板厚方向）。 适用条件 ：中厚焊件、点状热源、准稳态； 距热源较近 （尤其沿 OZ 轴上）精度较好。 量纲检查 ：$K,\\psi$ 无量纲；$\\dfrac{q}{2\\pi\\lambda R}=℃$ ✓；$\\dfrac{v R+x }{2a}=1$ ✓。 含义 ：$K 1$ 说明有限厚度、\"下面没有更多金属吸热\"使温度 比厚大焊件更高 。$h\\to\\infty$ 时 $K\\to1$，退回式 2-4 。例 5 中 C 点 $K=2.1$，比厚大焊件公式高出一倍多。 式 2-21 用薄板极限饱和公式 + 厚度修正系数 m $$ T=m\\,\\psi\\,\\frac{q}{2\\pi\\lambda h}\\exp\\!\\left -\\frac{vx}{2a}\\right K_0\\!\\left \\frac{vr}{2a}\\right \\tag{2-21} $$ 符号 ： - $m=f\\!\\left \\dfrac{vh}{2a},\\ \\dfrac{z}{h}\\right $ 薄板的 厚度修正系数 ，由图 2-19 查得，$z$ 为距上表面的深度； - $r=\\sqrt{x^{2}+y^{2}}$ 距热源的水平距离； - $\\psi$ 薄板的饱和系数（准确计算时应采用中厚焊件时的饱和系数）。 适用条件 ：中厚焊件、线状热源近似、准稳态； 未考虑散热 （$\\delta=0$）； 距热源较远 （OZ 轴以外）精度较好。 量纲检查 ：$\\dfrac{q}{2\\pi\\lambda h}=℃$ ✓；指数与 $K_0$ 的无量纲自变量 $vr/2a=1$ ✓。 含义 ：$m"}, {"t": "§2-7 大功率高速移动热源的温度场计算", "u": "notes/023-03-第二章-温度场数学模型-§2-7-大功率高速移动热源的温度场计算.html", "d": "03 第二章 温度场数学模型", "g": "焊接传热学 章/02 主题/温度场 主题/热源 类型/公式", "x": "📄 原文： 焊接传热学 张文钺.pdf page=47 （书 p.43–45） §2-7 大功率高速移动热源的温度场计算 核心结论 - 生产上为提效常用 大功率快速焊接 （如埋弧自动焊）。焊速增大到一定程度，传热过程发生 本质变化 ：热源周围温度场分布特征改变（p.43）。 - 三个假定：① 提高 $v$ 时必须相应提高 $q$，即 $q/v=$ 常数 ；② 焊速极快，可近似认为热源 瞬时 从一端移到另一端，如同一个细长热源瞬时作用；③ 热源移动的 轴线上不存在温度梯度 ，只在 垂直焊道方向 有热传播（p.43）。 - 模型：从焊件上截取厚度 $dx$ 的\"薄片\"，把三维问题化为\"薄片一侧受 瞬时线状热源 作用\"的二维问题（厚大焊件），或\"面状瞬时热源作用在方形细棒上\"的一维问题（薄板）（p.43–44）。 - 厚大焊件：$T=\\dfrac{q}{2\\pi\\lambda vt}\\exp\\!\\left -\\dfrac{r^{2}}{4at}\\right $，$r=\\sqrt{y^{2}+z^{2}}$（式 2-22）——温度只随\"离焊道轴线的距离\"和\"热源越过该截面后的时间\"变化。 - 薄板：$T=\\dfrac{q}{c\\rho h v\\sqrt{4\\pi at}}\\exp\\!\\left -\\dfrac{y^{2}}{4at}-\\delta t\\right $（式 2-23）。 - 适用范围：不仅高速焊可用， 一般焊速也可用，焊速越大越准 ；低碳钢 $v 36$ m/h（≈1 cm/s）即可应用；但 只能用于热源作用点前后方区域 ，距焊缝较远处和热源前方区域都不能用（p.45）。 公式与推导 一、厚大焊件上快速焊接 截片模型 （图 2-21、2-22）：取 MNLK–M″N″L″K″ 之间的金属薄片，使其正处所求点 A 的截面上；假定薄片之间不发生热交换，片内只有垂直于焊道的热传播。故只有热源到达该薄片时才有传热。薄片厚 $dx$，则厚大焊件的点状热源传热过程可看作\"厚度 $dx$ 的薄片一侧有瞬时线状热源作用\"。 瞬时线状热源的热能： $$ Q_1=\\frac{2q}{v}\\,dx $$ （书中注明：半个薄片占用了全部热能，故热源的功率增加一倍。） 用瞬时线状热源式 1-27 （不计散热 $\\delta=0$）积分整理后得 $$ T y,z,t =\\frac{q}{2\\pi\\lambda vt}\\exp\\!\\left -\\frac{r^{2}}{4at}\\right , \\qquad r=\\sqrt{y^{2}+z^{2}} \\tag{2-22} $$ 符号 ：$y$ 距焊道中心线的横向距离；$z$ 距焊件表面的深度；$t$ 自热源到达所求点 A 所在截面时算起的传热时间 （不是从起焊算起）；$v$ 焊速。 适用条件 ：厚大焊件、 大功率高速 移动热源（$q/v$=常数）、轴线无温度梯度、只在垂直焊道方向传热、点热源、不计散热。 量纲检查 ：$\\dfrac{q}{\\lambda vt}=\\dfrac{ \\mathrm{J/s} }{ \\mathrm{J/ cm\\cdot s\\cdot℃ } \\mathrm{cm/s} \\mathrm{s} }=℃$ ✓；$\\dfrac{r^{2}}{4at}=1$ ✓。 含义 ：等温面是以焊道为轴的 圆柱面族 （因为 $T$ 只与 $r=\\sqrt{y^{2}+z^{2}}$ 有关，与 $x$ 无关）。温度随时间按 $1/t$ 衰减（二维扩散特征）。热源扫过之后，某点的温度只取决于\"过去多久\"和\"离焊道多远\"。 "}, {"t": "§2-8 其他焊接方法的温度场", "u": "notes/024-03-第二章-温度场数学模型-§2-8-其他焊接方法的温度场.html", "d": "03 第二章 温度场数学模型", "g": "焊接传热学 章/02 主题/温度场 主题/热源 类型/方法", "x": "📄 原文： 焊接传热学 张文钺.pdf page=49 （书 p.45–54） §2-8 其他焊接方法的温度场 核心结论 - 前面各节讲的是 手工电弧焊与埋弧自动焊 ；目前已应用的焊接方法有 40 多种，本节只介绍 脉冲弧焊、电渣焊、电阻焊 三种的温度场计算（p.45）。 - 脉冲弧焊 ：热源 = 连续作用的基本热源 $q_0$ + 周期性作用的脉冲热源，$q_M=q_0+q_p$；温度场经若干周期后进入 极限波动温度场 （饱和期与拉平期循环）（p.45–46）。 - 电渣焊 ：热源本质、加热面积、热交换三点都与电弧焊不同， 不能用集中热源公式 计算；可简化为四种热源（均匀渣热源、均匀金属热源、两个滑块附近的集中渣/金属热源），前两种承担约 90% 的影响（p.48–50）。 - 电阻焊 ：点焊温度场以 数值解法 最优；对接焊温度 = 均匀电阻热源 + 触点集中面热源 两部分之和；闪光对焊为准稳态，$T$ 随距烧化端面的距离指数衰减（p.51–54）。 - 这些方法的共同点：热源不再能当\"点\"，必须重新建模；公式多为 半理论半经验 ，精度低于前面三类解。 公式与推导 一、脉冲弧焊时的温度场 1. 脉冲弧焊的热源（p.45） 气保护脉冲弧焊因输出能量 周期性变化 ，可认为由两个热源共同作用： $$ q_M=q_0+q_p,\\qquad t=t_p+t_k $$ 符号 ：$q_0$ 连续作用的基本热源功率；$q_p$ 周期性作用的脉冲热源功率；$t_p$ 脉冲时间；$t_k$ 间歇时间；脉冲周期 $t$；脉冲频率 $f=1/t$；脉冲时间比 $K=t_p/t$。 根据热源叠加原理，可把脉冲热源变换成\"一系列虚拟连续热源\"，其效果仍等于脉冲热源（图 2-25b）。 式 2-24 （初始时间恰好是 脉冲开始 时刻）与式 2-25 （初始时间恰好是 脉冲结束 时刻）分别给出两种初始相位下累积热能的表达： $$ Q t =\\int g_M t \\,dt $$ 含义 ：把脉冲热源拆成\"基本热源 $q_0$ 全程作用\"与\"脉冲热源 $q_p$ 仅在脉冲时间内作用\"两部分叠加，逐周期累加。式 2-24 2-25 的完整求和号 OCR 已破损，此处只保留其分解思想。 2. 极限波动温度场（p.46） 若热源连续移动，温度场也会周期性波动：某点 A 随热源等距离移动时，每一脉冲周期都包含一个 热饱和期 与一个 热拉平期 ；经过若干周期后峰谷位置趋于稳定，称 极限波动温度场 （图 2-26）。 由于脉冲弧焊大都用于薄板一次焊透，故属于 线状热源 ，其饱和状态公式即式 2-10 。为便于运算，作无量纲变换： $$ T_0=\\frac{q}{2\\pi\\lambda h},\\qquad X=\\frac{vx}{2a},\\qquad Y=\\frac{vy}{2a},\\qquad R=\\sqrt{X^{2}+Y^{2}} $$ （计入散热时 $K_0$ 的自变量为 $\\xi R$，$\\xi$ 为散热修正系数。） 则焊件某点极限饱和状态下的温度 $$ T=T_0\\,\\theta=T_0\\,e^{-X}K_0 \\xi R \\tag{2-26} $$ $$ \\theta=e^{-X}K_0 \\xi R \\tag{2-27} $$ $$ T_M=\\left T_0+T_0\\varphi_p\\right e^{-X}K_0 \\xi R =T_0 1+\\varphi_p \\,\\theta \\tag{2-28} $$ $$ T_N=\\left T_0+T_0\\varphi_2\\right e^"}, {"t": "第二章 焊接温度场及其数学模型", "u": "notes/025-03-第二章-温度场数学模型-第二章-焊接温度场及其数学模型.html", "d": "03 第二章 温度场数学模型", "g": "焊接传热学 章/02 主题/温度场 主题/热源", "x": "📄 原文： 焊接传热学 张文钺.pdf page=31 （书 p.27–55，全章） 第二章 焊接温度场及其数学模型 一句话 把焊件按 厚大焊件 / 薄板 / 细棒 分成三类（点 / 线 / 面热源），用解析解给出任意点的温度场。 知识结构 三条主线（务必分清）： 焊件 热源模型 导热维数 饱和温度 T_op 的衰减 --- --- --- --- 厚大焊件（半无限大体） 点状热源 3D ∝ 1/R 薄板 线状热源 2D ∝ K₀ · （对数型） 细棒 面状热源 1D ∝ 指数衰减 核心结论（本章必须记住的 8 条） 1. 连续作用热源分三类 ：连续固定热源（v=0，相当于补焊缺陷）、正常速度连续移动热源（正常焊接/堆焊）、高速移动热源。三者的温度场特征完全不同（p.27）。 2. 厚大焊件点状连续固定热源 ：T_op = q/ 2πλR ，温度只与 R 成反比、与时间无关；R→0 时理论上
