Repository: 2486809961-alt/welding-heat-transfer

# 焊接传热学 · Obsidian 知识库

张文钺《焊接传热学》整本书拆出来的结构化 Obsidian 库：**7 章 37 节 + 1 绪论，每节一篇笔记 + 43 张原子概念卡 + 公式库/术语表/附表用法**，每条结论都带原书页码，公式全部 LaTeX 化。

- 🌐 网页版（在线看 + 一键下载）：**https://2486809961-alt.github.io/welding-heat-transfer/**
- ⬇️ 整库下载：右侧 **Releases** → `welding-heat-transfer-vault.zip`

## 内容

| 目录 | 是什么 |
|---|---|
| `00 索引/` | MOC 总入口、全书目录与页码对照、公式总表、概念地图、学习路径、待校清单 |
| `01 绪论/` · `02–08 各章/` | 绪论 + 7 章 37 节逐节笔记（解析解、热循环参数、数值积分、有限差分、有限元、热象法） |
| `09 概念卡/` | 43 张原子概念卡，双向链接，一卡一个概念 |
| `10 公式库/` | 公式总表 + 从瞬时点热源到 t8/5 的完整推导链 |
| `11 附表数据/` | e⁻ˣ / erf / K₀ / Ei 函数表用法 + scipy 重算对照 |
| `12 术语/` | 中英术语对照 |

## 怎么用

1. **网页看**：打开上面的 Pages 站点，左侧目录按章节，顶部可全文搜索，公式已渲染。
2. **下载进 Obsidian**：Releases 下 `welding-heat-transfer-vault.zip`，解压后用 Obsidian「打开本地仓库」指向解压目录即可。
3. **克隆**：`git clone https://github.com/2486809961-alt/welding-heat-transfer.git`

从 `焊接传热学/00 索引/焊接传热学 MOC.md` 进，按章跳转；想按问题查（"t8/5 怎么算"）走 `概念地图` / `公式总表`；想核对原文，每篇顶部有 `📄 原文：焊接传热学 张文钺.pdf#page=NN`（PDF 页 = 书页 + 4）。

## 可靠性说明

原书是扫描版、无文字层，正文由 macOS Vision 逐页 OCR 后人工/AI 逐节校对（准确率约 90%，公式与表格错漏较多，已按标准形式重写并做量纲检查）。凡标 `⚠️ 待校` 的地方说明 OCR 不可靠、数值是按理论推回的，**请以原书 PDF 为准**。完整清单见 `00 索引/待校清单.md`。

## 许可

原书版权归作者与出版社所有，本库是个人学习用的结构化笔记，不替代原书。仓库内**不含**原书 PDF 扫描件。笔记部分可自由参考。

File: 焊接传热学/10 公式库/从瞬时点热源到 t8-5 的推导链.md
---
type: 公式
chapter: 3
section: "全链"
book_page: 21
pdf_page: 25
tags:
  - 焊接传热学
  - 章/01
  - 章/02
  - 章/03
  - 类型/公式
aliases:
  - 推导链
  - 从瞬时热源到t8/5
  - 全书主线推导
---

# 从瞬时点热源到 t8/5：一条推导链

> 全书看起来公式很多，其实**从式(1-26) 一路推到式(3-19) 只用了三步**：积分、求极值、作差。这篇把整条链串起来——看懂了它，第 1–3 章就只剩细节。

## 第 0 步：起点

瞬时集中点热源（半无限大，厚大焊件）：

$$T=\frac{2Q}{c\rho(4\pi at)^{3/2}}e^{-\frac{R^{2}}{4at}} \tag{1-26}$$

**这一步包含了全部物理**：热量 $Q$、热惯性 $c\rho$、扩散速度 $a$、距离 $R$、时间 $t$。

## 第 1 步：积分 → 连续热源

连续热源 = 无数瞬时热源的叠加（[[叠加原理]]）。设热源以功率 $q$ 连续作用、以速度 $v$ 沿 $x$ 移动，某一瞬时 $t'$ 给出的热量是 $q\,\mathrm{d}t'$：

$$T=\int_0^{t}\frac{2q\,\mathrm{d}t'}{c\rho\left[4\pi a(t-t')\right]^{3/2}}\exp\left[-\frac{R^{2}}{4a(t-t')}\right]$$

换成移动坐标系并令 $t\to\infty$（达到 [[准稳态温度场]]），积分收敛为 **Rosenthal 厚大焊件解**：

$$T-T_0=\frac{q}{2\pi\lambda R}\exp\left[-\frac{v}{2a}(R+x)\right] \tag{2-4}$$

> **关键技巧**：指数里的 $R+x$ 是"到热源的距离 + 沿焊接方向的分量"，它把"热源在动"编码进了公式。$x$ 取负（热源后方）时指数为正 → 温度更高，这解释了为什么焊缝后方等温线更宽。

薄板同理（二维格林函数 $1/4\pi at$ 积分后出现 $K_0$）：

$$T-T_0=\frac{q}{2\pi\lambda\delta}e^{-\frac{vx}{2a}}K_0\!\left(\frac{vR}{2a}\right) \tag{2-10}$$

## 第 2 步：求极值 → 峰值温度

某点的温度先升后降，峰值出现在 $\mathrm{d}T/\mathrm{d}t=0$ 处。代入高速热源近似 $T=\dfrac{q}{2\pi\lambda vt}e^{-r^2/4at}$ 求极值：

$$t^{*}=\frac{r_0^{2}}{4a}\quad\Longrightarrow\quad T_m-T_0=\frac{2q}{\pi e\,c\rho\,v\,r_0^{2}} \tag{3-1}$$

（薄板：$t^*=y_0^2/(2a)$，得 $T_m-T_0=\dfrac{0.242q}{c\rho v h y_0}$，式 3-2）

> 注意 $e$ 出现在分母：它是求极值时指数项带来的"自然常数"，不是经验系数。

## 第 3 步：求导 → 冷却速度

对 $T(R,t)$ 关于 $t$ 求导并整理：

$$\omega_c=\frac{\partial T}{\partial t}=2\pi\lambda\frac{(T-T_0)^{2}}{E}\quad(\text{厚板}),\qquad \omega_c=2\pi\lambda c\rho h^{2}\frac{(T-T_0)^{3}}{E^{2}}\quad(\text{薄板})$$

## 第 4 步：作差 → t8/5

把 $\omega_c=\mathrm{d}T/\mathrm{d}t$ 反解成 $\mathrm{d}t=\dfrac{E}{2\pi\lambda(T-T_0)^2}\mathrm{d}T$，从 800 ℃ 积到 500 ℃：

$$t_{8/5}=\int_{500}^{800}\frac{E\,\mathrm{d}T}{2\pi\lambda(T-T_0)^{2}}=\frac{E}{2\pi\lambda}\left[\frac{1}{500-T_0}-\frac{1}{800-T_0}\right] \tag{3-18}$$

薄板同理（$\mathrm{d}t\propto \mathrm{d}T/(T-T_0)^3$）：

$$t_{8/5}=\frac{(E/h)^{2}}{4\pi\lambda c\rho}\left[\frac{1}{(500-T_0)^{2}}-\frac{1}{(800-T_0)^{2}}\right] \tag{3-19}$$

## 第 5 步：令两式相等 → 临界板厚

$$h_{cr}=\sqrt{\frac{E}{c\rho(T-T_0)}} \tag{3-10}$$

板厚 $h\ge h_{cr}$ 用厚板式，$h<h_{cr}$ 用薄板式。

## 整条链的地图

```
(1-26) 瞬时点热源
   │ 对时间积分 + 移动坐标 + t→∞
   ▼
(2-4) Rosenthal 厚板解 ──求极值──▶ (3-1) 峰值温度
   │                          │
   │ 对 t 求导                 │ 对 T 积分
   ▼                          ▼
(3-8) 冷却速度 ──作差/积分──▶ (3-18) t8/5
   │
   │ 与薄板式相等
   ▼
(3-10) 临界板厚
```

## 每一步"偷"了什么假设（误差从哪来）

| 步骤 | 假设 | 丢掉的东西 | 后果 |
|---|---|---|---|
| 起点 (1-26) | 常物性、无潜热、半无限大、点热源 | 物性随温度变、熔化潜热、有限厚度、弧柱尺寸 | 熔合线附近温度算不准 |
| 积分 → (2-4) | $t\to\infty$（准稳态）、直线匀速 | 起弧/收弧、变速 | 焊缝两端不准 |
| 求极值 → (3-1) | 高速热源（$v$ 足够大） | 低速焊接的横向传热 | 低速焊误差大 |
| 求导 → (3-8) | 同上 | 相变潜热（会显著减慢冷却） | 冷却速度偏快 |
| 作差 → (3-18) | 区间内 $E$ 不变 | 多道焊的二次热循环 | 多层焊不准 |

> 这张表就是"为什么工程上还要修正系数 $K$、$m$"的全部理由。每一步的误差，都被后人的经验系数补上了。

## 关联

- [[公式总表]]
- [[瞬时集中热源]]、[[叠加原理]]、[[准稳态温度场]]、[[Rosenthal 方程]]
- [[峰值温度]]、[[瞬时冷却速度]]、[[800-500℃冷却时间]]、[[临界板厚]]

File: 焊接传热学/10 公式库/公式总表.md
---
type: 索引
chapter: 0
section: "全库"
book_page: 1
pdf_page: 5
tags:
  - 焊接传热学
  - 索引
  - 类型/公式
aliases:
  - 公式总表
  - 公式速查
  - 公式索引
---

# 公式总表

> 全书公式速查。**页码为书页**；点编号可跳转对应节笔记。
> ⚠️ 统一单位制：本书全部采用 **cm 制**（$\lambda$: W/(cm·℃)，$c\rho$: J/(cm³·℃)，$a$: cm²/s，$\sigma_0=5.67\times10^{-12}$ W/(cm²·K⁴)）。套 SI 数据会差 100–10⁴ 倍。

## 一、热源与热输入（§1-2）

| 编号 | 公式 | 名称 | 条件 | 页 |
|---|---|---|---|---|
| (1-1) | $q_0=UI$ | 电弧功率 | 电能全转热 | 6 |
| (1-2) | $q=\eta UI$ | 有效功率 | 电弧焊 | 6 |
| (1-3) | $q(r)=q_m e^{-Kr^2}$ | 高斯热流分布 | 加热斑点 | 8 |
| (1-4) | $q=\pi q_m/K$ | 功率与峰值热流关系 | 同上 | 8 |

## 二、三种传热方式（§1-3）

| 编号 | 公式 | 名称 | 条件 | 页 |
|---|---|---|---|---|
| (1-5) | $Q=\lambda\dfrac{T_2-T_1}{S}Ft$ | 傅立叶导热（宏观） | 致密、一维 | 9 |
| (1-8) | $Q=\alpha_c(T-T_0)Ft$ | 牛顿冷却定律 | 对流 | 9 |
| (1-9) | $A+R+D=1$ | 辐射能量分配 | 任意表面 | 10 |
| (1-10) | $M=\varepsilon\sigma_0T^4$ | 斯忒藩–玻尔兹曼 | 单物体 | 10 |
| (1-11) | $M=\varepsilon\sigma_0(T^4-T_0^4)$ | 两物体辐射交换 | 任意两物体 | 11 |

## 三、温度场与物性（§1-4、§1-5）

| 编号 | 公式 | 名称 | 条件 | 页 |
|---|---|---|---|---|
| (1-12) | $T=f(x,y,z,t)$ | 温度场 | — | 12 |
| (1-13)(1-14) | $\partial T/\partial n=\lim\Delta T/\Delta S$；$=\dfrac{\partial T}{\partial S}\dfrac{1}{\cos\alpha}$ | 温度梯度 | — | 12 |
| (1-16) | $q_s=\alpha(T-T_0)$ | 表面散热情 | — | 15 |
| (1-17)(1-19) | $q=-\lambda\dfrac{\partial T}{\partial n}$ | 傅立叶定律 | — | 18 |
| (1-21) | $\dfrac{\partial T}{\partial t}=a\nabla^2T$ | 热传导微分方程 | 常物性、无内热源 | 19 |
| (1-22) | $\dfrac{\partial T}{\partial t}=a\left(\dfrac{\partial^2T}{\partial x^2}+\dfrac{\partial^2T}{\partial y^2}\right)$ | 二维方程 | 薄板 | 19 |
| (1-23) | $\dfrac{\partial T}{\partial t}=a\dfrac{\partial^2T}{\partial x^2}$ | 一维方程 | 细棒 | 19 |
| (1-24) | $\alpha(T_s-T_0)=-\lambda\dfrac{\partial T}{\partial n}\Big\rvert_s$ | 散热边界条件 | 第三类 | 21 |

## 四、瞬时集中热源三解（§1-7）

> 初温取 0，$T$ 为温升。

| 编号 | 公式 | 名称 | 条件 | 页 |
|---|---|---|---|---|
| (1-25) | $T=\dfrac{Q}{c\rho(4\pi at)^{3/2}}e^{-\frac{R^2}{4at}}$ | 无限大介质点热源 | 三维、无限大 | 22 |
| **(1-26)** | $T=\dfrac{2Q}{c\rho(4\pi at)^{3/2}}e^{-\frac{R^2}{4at}}$ | **厚大焊件**点热源 | 半无限大、三维 | 22 |
| **(1-27)** | $T=\dfrac{Q}{c\rho\delta(4\pi at)}e^{-\frac{r^2}{4at}}$ | **薄板**线热源 | 二维 | 22 |
| **(1-28)** | $T=\dfrac{Q}{c\rho F\sqrt{4\pi at}}e^{-\frac{x^2}{4at}}$ | **细棒**面热源 | 一维 | 23 |
| (1-31) | $T=\dfrac{Q}{c\rho\delta(4\pi at)}e^{-\frac{r^2}{4at}-bt}$ | 薄板+表面散热 | $b=\dfrac{2\alpha}{c\rho\delta}$ | 24 |
| (1-32) | $T=\dfrac{Q}{c\rho F\sqrt{4\pi at}}e^{-\frac{x^2}{4at}-b_1t}$ | 细棒+表面散热 | $b_1=\dfrac{\alpha L}{c\rho F}$ | 25 |
| (1-33) | $T=\sum_i T_i(r_i,t_i)$ | 叠加原理 | 线性、常物性 | 25 |

## 五、连续热源温度场（第二章）

| 编号 | 公式 | 名称 | 条件 | 页 |
|---|---|---|---|---|
| (2-1) | $T=\dfrac{q}{2\pi\lambda R}\left[1-\Phi\!\left(\dfrac{R}{\sqrt{4at}}\right)\right]$ | 点状固定热源 | 厚大、三维 | 27 |
| (2-2) | $T_{op}=\dfrac{q}{2\pi\lambda R}$ | 固定热源饱和温度 | $t\to\infty$ | 28 |
| **(2-4)** | $T=\dfrac{q}{2\pi\lambda R}e^{-\frac{v}{2a}(R+x)}$ | **Rosenthal 厚大焊件移动热源** | 准稳态、正常焊速 | 29 |
| (2-8) | $T=\dfrac{q}{4\pi\lambda h}\left[-\mathrm{Ei}\!\left(-\dfrac{r^2}{4at}\right)\right]$ | 线状固定热源 | 薄板、二维 | 30 |
| **(2-10)** | $T=\dfrac{q}{2\pi\lambda h}e^{-\frac{vx}{2a}}K_0\!\left(\dfrac{vr}{2a}\right)$ | **Rosenthal 薄板移动热源** | 准稳态 | 31 |
| (2-14) | $T=\dfrac{q}{2\lambda Fk}e^{-\frac{vX}{2a}}e^{-k\lvert X\rvert}$，$k=\sqrt{\dfrac{v^2}{4a^2}+\dfrac{b_1}{a}}$ | 面状移动热源 | 细棒 ⚠️ | 32 |
| (2-15) | $\Omega_1=\dfrac{1}{p}e^{-p(1+\cos\varphi)}$ | 厚大焊件等温线（无因次） | 准稳态 | 35 |
| (2-16) | $\Omega_2=e^{P_2}K_0(P_2)e^{-P_2(1+\cos\varphi)}$ | 薄板等温线（无因次） | 准稳态 | 36 |
| (2-17) | $T=\psi(\beta,\tau)T_{op}$ | 吸热阶段 | $0<t<\infty$ | 37 |
| (2-20) | $T=K\psi\dfrac{q}{2\pi\lambda R}e^{-\frac{v}{2a}(R+x)}$ | 中厚板（厚板公式+K） | 距热源近 | 41 |
| (2-21) | $T=m\psi\dfrac{q}{2\pi\lambda h}e^{-\frac{vx}{2a}}K_0\!\left(\dfrac{vr}{2a}\right)$ | 中厚板（薄板公式+m） | 距热源远 | 41 |
| (2-22) | $T=\dfrac{q}{2\pi\lambda vt}\exp\!\left(-\dfrac{r^2}{4at}\right)$ | 高速热源·厚大焊件 | $q/v$ 恒定 | 44 |
| (2-23) | $T=\dfrac{q}{c\rho vh\sqrt{4\pi at}}\exp\!\left(-\dfrac{y^2}{4at}\right)$ | 高速热源·薄板 | $q/v$ 恒定 | 44 |

## 六、热循环参数（第三章）

| 编号 | 公式 | 名称 | 条件 | 页 |
|---|---|---|---|---|
| (3-1) | $T_m-T_0=\dfrac{2q}{\pi e\,c\rho\,v\,r_0^2}$ | 峰值温度·厚板 | 高速热源 | 59 |
| (3-2) | $T_m-T_0=\dfrac{0.242q}{c\rho v h y_0}$ | 峰值温度·薄板 | 不计散热 | 60 |
| (3-4) | $\dfrac{1}{T_m-T_0}=\dfrac{1}{T_M-T_0}+\dfrac{\pi e c\rho v r_0^2}{2q}$ | 熔点截断·厚板 | $T_M\approx1500$ ℃ ⚠️ | 60 |
| (3-8) | $\omega_c=\dfrac{2\pi\lambda(T-T_0)^2}{E}$ | 冷却速度·厚板 | 与板厚无关 | 63 |
| (3-9) | $\omega_c=\dfrac{2\pi\lambda c\rho h^2(T-T_0)^3}{E^2}$ | 冷却速度·薄板 | 二维 | 64 |
| (3-10) | $h_{cr}=\sqrt{\dfrac{E}{c\rho(T-T_0)}}$ | 临界板厚 | 判别厚/薄 | 64 |
| (3-16) | $t_T=\dfrac{E}{2\pi\lambda(T-T_0)}$ | 冷到 T 的时间·厚板 | — | 69 |
| (3-17) | $t_T=\dfrac{(E/h)^2}{4\pi\lambda c\rho(T-T_0)^2}$ | 冷到 T 的时间·薄板 | — | 69 |
| **(3-18)** | $t_{8/5}=\dfrac{E}{2\pi\lambda}\left[\dfrac{1}{500-T_0}-\dfrac{1}{800-T_0}\right]$ | **t8/5·厚板** | $T_0<500$ ℃ | 69 |
| **(3-19)** | $t_{8/5}=\dfrac{(E/h)^2}{4\pi\lambda c\rho}\left[\dfrac{1}{(500-T_0)^2}-\dfrac{1}{(800-T_0)^2}\right]$ | **t8/5·薄板** | 不计散热 | 69 |
| (3-20) | 令 (3-18)=(3-19) 解 $h$ | 临界板厚（按 t8/5） | — | 69 |
| (3-29) | $\log C_1=7.84C_{eq}-1.81$ | 中间组织临界冷却时间 | $T_m=1300$–1400 ℃ | 76 |
| (3-30) | $\log C_f=8.59C_{eq}-1.69$ | 铁素体临界冷却时间 | 同上 | 76 |
| (3-34) | $K_2=\dfrac{180}{180-\alpha}$ | 坡口角度线能量修正 | 非 60° 坡口 | 80 |

## 七、数值积分（第四章）

| 编号 | 公式 | 名称 | 条件 | 页 |
|---|---|---|---|---|
| (4-6) | $I=\dfrac{b-a}{2}[f(a)+f(b)]$ | 梯形公式 | 线性插值 | 86 |
| (4-7) | $I=\dfrac{h}{2}\left[f(a)+2\sum f(x_k)+f(b)\right]$ | 复化梯形 | $n$ 等分 | 86 |
| (4-9) | $I=\dfrac{b-a}{6}[f(a)+4f(c)+f(b)]$ | Simpson 公式 | 二次插值 | 86 |
| (4-10) | $I=\dfrac h6\left[f(a)+4\sum f(x_{k-1/2})+2\sum f(x_k)+f(b)\right]$ | 复化 Simpson | — | 86 |
| (4-11a) | $H_i=\dfrac{2}{(1-\xi_i^2)[L_n'(\xi_i)]^2}$ | 高斯求积系数 | Legendre 根 | 87 |
| (4-12) | $\iint f\,\mathrm d\xi\mathrm d\eta=\sum_i\sum_j H_iH_jf(\xi_i,\eta_j)$ | 二维高斯求积 | 面积分 | 88 |
| (4-19) | $T(x,y)=\sum_p\dfrac{q}{4\pi\lambda}\dfrac{\Delta t}{2}\sum_g H_g\,\dfrac{1}{t+\tau}\exp\!\left[-\dfrac{(x+v(t+\tau))^2+y^2}{4a(t+\tau)}\right]$ | 焊接温度场数值积分 | 移动线热源 ⚠️ | 92 |

## 八、有限差分（第五章）

| 编号 | 公式 | 名称 | 条件 | 页 |
|---|---|---|---|---|
| (5-15) | $T_{i,j}=\dfrac14(T_{i+1,j}+T_{i-1,j}+T_{i,j+1}+T_{i,j-1})$ | Laplace 五点格式 | 稳态、等步长 | 96 |
| **(5-32)** | $T_i^{n+1}=fT_{i-1}^n+(1-2f)T_i^n+fT_{i+1}^n$，$f=\dfrac{a\Delta t}{\Delta x^2}$ | **显式格式** | 需 $f\le1/2$ | 100 |
| (5-35) | $-fT_{i-1}^{n+1}+(1+2f)T_i^{n+1}-fT_{i+1}^{n+1}=T_i^n$ | 完全隐式格式 | 无条件稳定 | 101 |
| (5-40) | $-fT_{i-1}^{n+1}+2(1+f)T_i^{n+1}-fT_{i+1}^{n+1}=fT_{i-1}^n+2(1-f)T_i^n+fT_{i+1}^n$ | 六点（C-N）格式 | 精度较高 | 102 |
| (5-43) | $\lvert\omega\rvert\le1$ | 稳定性判据（误差放大因子） | 通式 ⚠️ | 102 |
| **(5-44)** | $f\le\dfrac12$，即 $\Delta t\le\dfrac{\Delta x^2}{2a}$ | **显式稳定条件·一维** | 绝热/固定边界 | 104 |
| (5-58) | $f\le\dfrac{1}{2(1+\alpha\Delta x/\lambda)}$ | 对流边界稳定条件 | 第三类边界 | 107 |
| (5-66) | $\dfrac{a\Delta t}{\Delta x^2}+\dfrac{a\Delta t}{\Delta y^2}\le\dfrac12$（等步长 $\le\dfrac14$） | 二维显式稳定条件 | 二维 | 109 |
| (5-69) | 交替方向法（ADI） | 二维隐式分步 | 二维 | 111 |

## 九、有限元（第六章）

| 编号 | 公式 | 名称 | 条件 | 页 |
|---|---|---|---|---|
| — | $I(T)=\iint_R\dfrac{\lambda}{2}\left[\left(\dfrac{\partial T}{\partial x}\right)^2+\left(\dfrac{\partial T}{\partial y}\right)^2\right]\mathrm dx\mathrm dy+\int_{S_2}\alpha\left(\dfrac{T^2}{2}-T_eT\right)\mathrm ds$ | 二维稳态导热泛函 | 常物性、无内热源 | 121 |
| — | $N_i=\dfrac{1}{2A}(a_i+b_ix+c_iy)$ | 三角形单元形函数 | 线性插值 | 122 |
| — | $[K_1]^e=\dfrac{\lambda}{4A}[b_ib_j+c_ic_j]$ | 单元导热矩阵 | 三角形单元 | 124 |
| — | $[K_2]^e=\dfrac{\alpha l_{jm}}{6}\begin{bmatrix}0&0&0\\0&2&1\\0&1&2\end{bmatrix}$ | 边界换热矩阵 | 仅边界单元 | 124 |
| — | $[C]^e=\dfrac{\rho cA}{12}\begin{bmatrix}2&1&1\\1&2&1\\1&1&2\end{bmatrix}$ | 单元热容矩阵 | 不稳定导热 | 127 |
| — | $[K]\{T\}+[C]\{\partial T/\partial t\}=\{P\}$ | 瞬态有限元控制方程 | 空间已离散 | 127 |
| — | $\Delta t\le\dfrac{\rho c(\Delta x)^2}{4\lambda}$ | 加列金格式步长上界 | 固定温度边界 | 128 |
| — | $q(r)=q_m e^{-Kr^2}$，$K=3/r_B^2$ | 电弧高斯热源（FEM） | 电弧焊 | 135 |
| — | $q_m=\dfrac{3Q}{\pi r_B^2}$（移动）／$\sqrt{\dfrac3\pi}\dfrac{Q}{lr_B}$（高速） | 最大比热流 | 热源模型二选一 | 135 |
| — | $Q=\dfrac{q(r)}{h}-\dfrac{2\alpha}{h}(T-T_e)$ | 薄板等效体积热源 | 厚度方向均温 | 137 |

## 十、测试（第七章）

| 公式 | 名称 | 页 |
|---|---|---|
| $M=\dfrac{c_1}{\lambda^5}\dfrac{1}{e^{c_2/\lambda T}-1}$ | 普朗克黑体辐射 | 146 |
| $M=\sigma_0T^4$ | 斯忒藩–玻尔兹曼（总辐射） | 146 |
| 灰度 → 温度：由定标曲线拟合 | 温度定标 | 150 |

## 按用途快速定位

| 我要算 | 用哪条 |
|---|---|
| 热输入 | $E=q/v=\eta UI/v$ |
| 厚板某点瞬时温度 | (1-26) 或 (2-4) |
| 薄板某点瞬时温度 | (1-27) 或 (2-10) |
| 峰值温度 | (3-1) / (3-2) |
| t8/5 | (3-18) / (3-19) |
| 冷却速度 | (3-8) / (3-9) |
| 该用厚板还是薄板公式 | (3-10) 临界板厚 |
| 数值求解的稳定步长 | (5-44) / (5-66) |

## 关联

- [[全书目录与页码对照]]、[[概念地图]]、[[附表函数表使用指南]]
- 量纲与单位：见 [[关于本知识库]] 的"单位制"说明
