Repository: 2486809961-alt/welding-heat-transfer

# 焊接传热学 · Obsidian 知识库

张文钺《焊接传热学》整本书拆出来的结构化 Obsidian 库：**7 章 37 节 + 1 绪论，每节一篇笔记 + 43 张原子概念卡 + 公式库/术语表/附表用法**，每条结论都带原书页码，公式全部 LaTeX 化。

- 🌐 网页版（在线看 + 一键下载）：**https://2486809961-alt.github.io/welding-heat-transfer/**
- ⬇️ 整库下载：右侧 **Releases** → `welding-heat-transfer-vault.zip`

## 内容

| 目录 | 是什么 |
|---|---|
| `00 索引/` | MOC 总入口、全书目录与页码对照、公式总表、概念地图、学习路径、待校清单 |
| `01 绪论/` · `02–08 各章/` | 绪论 + 7 章 37 节逐节笔记（解析解、热循环参数、数值积分、有限差分、有限元、热象法） |
| `09 概念卡/` | 43 张原子概念卡，双向链接，一卡一个概念 |
| `10 公式库/` | 公式总表 + 从瞬时点热源到 t8/5 的完整推导链 |
| `11 附表数据/` | e⁻ˣ / erf / K₀ / Ei 函数表用法 + scipy 重算对照 |
| `12 术语/` | 中英术语对照 |

## 怎么用

1. **网页看**：打开上面的 Pages 站点，左侧目录按章节，顶部可全文搜索，公式已渲染。
2. **下载进 Obsidian**：Releases 下 `welding-heat-transfer-vault.zip`，解压后用 Obsidian「打开本地仓库」指向解压目录即可。
3. **克隆**：`git clone https://github.com/2486809961-alt/welding-heat-transfer.git`

从 `焊接传热学/00 索引/焊接传热学 MOC.md` 进，按章跳转；想按问题查（"t8/5 怎么算"）走 `概念地图` / `公式总表`；想核对原文，每篇顶部有 `📄 原文：焊接传热学 张文钺.pdf#page=NN`（PDF 页 = 书页 + 4）。

## 可靠性说明

原书是扫描版、无文字层，正文由 macOS Vision 逐页 OCR 后人工/AI 逐节校对（准确率约 90%，公式与表格错漏较多，已按标准形式重写并做量纲检查）。凡标 `⚠️ 待校` 的地方说明 OCR 不可靠、数值是按理论推回的，**请以原书 PDF 为准**。完整清单见 `00 索引/待校清单.md`。

## 许可

原书版权归作者与出版社所有，本库是个人学习用的结构化笔记，不替代原书。仓库内**不含**原书 PDF 扫描件。笔记部分可自由参考。

File: 焊接传热学/09 概念卡/800-500℃冷却时间.md
---
type: 概念
chapter: 3
section: "§3-3"
book_page: 57
pdf_page: 61
tags:
  - 焊接传热学
  - 章/03
  - 主题/热循环
  - 类型/数据
aliases:
  - t8/5
  - t85
  - 800-500℃冷却时间
  - cooling time from 800 to 500 ℃
---

> 📄 原文：[[焊接传热学 张文钺.pdf#page=61]]（书 p.57、p.68–71）

# 800-500℃冷却时间（$t_{8/5}$）

## 一句话定义

焊件上某点从 800 ℃ 冷却到 500 ℃ 所经过的时间，用于代替瞬时冷却速度表征冷却条件。

## 为什么重要

测定某瞬时温度的冷却速度比较困难、误差大，而"一定温度区间的冷却时间"好测、可重复、且**恰好落在相变前的温度区间**，因此成为研究热影响区组织、性能和抗裂性的标准参数。现代焊接工艺规范（线能量、预热温度）几乎都以 $t_{8/5}$ 作为控制量，再对 SHCCT 图读出组织与硬度。

## 判据 / 公式 / 关键数

- 厚大焊件：$t_{8/5}=\dfrac{E}{2\pi\lambda}\left[\dfrac{1}{500-T_0}-\dfrac{1}{800-T_0}\right]$
- 薄板：$t_{8/5}=\dfrac{(E/h)^{2}}{4\pi\lambda c\rho}\left[\dfrac{1}{(500-T_0)^{2}}-\dfrac{1}{(800-T_0)^{2}}\right]$
- 临界板厚：$h_{cr}=\sqrt{\dfrac{E}{2c\rho}\left[\dfrac{1}{500-T_0}+\dfrac{1}{800-T_0}\right]}$
- 姊妹参数：$t_{8/3}$（800→300 ℃，含 $M_s$）、$t_{100}$（峰值→100 ℃，冷裂纹评价用）

关键数：粗略取 $\mathrm{Ar_3}\approx800\,^\circ$C、奥氏体最不稳定温度 $\approx500\,^\circ$C、$M_s\approx300\,^\circ$C；$t_{8/5}$ 与 $t_{8/3}$ 差异主要来自 500→300 ℃ 段。

## 适用条件与边界

- 只对**低合金钢／碳钢**有意义（低合金钢关心熔合线附近约 540 ℃ 的冷却速度）；不锈钢、铝合金另用经验式。
- $h>h_{cr}$ 用厚板式，$h<h_{cr}$ 用薄板式；中厚焊件（手弧焊 8～25 mm）两端都不准，用经验式(3-21) 或线算图图3-12～3-14。
- 需计入电弧热效率 $\eta$ 与接头型式系数 $F_1$、$F_2$；角接、T 型、十字、搭接的 $t_{8/5}$ 仅为平板焊接的 45%～67%。

## 常见误区

- 括号里厚板用**一次方差**、薄板用**平方差**，混用会差一个量级。
- 用 §3-2 的 $h_{cr}=\sqrt{E/[c\rho(T-T_0)]}$（由瞬时冷却速度相等得到）代替本概念的 $h_{cr}$（由 $t_{8/5}$ 相等得到）——两者数值不同。
- 把 $t_{8/5}$ 当作"冷却速度的倒数"直接换算：瞬时冷却速度随时间变化，$t_{8/5}$ 只是区间平均意义上的替代量。
- 查 SHCCT 图时用了 $t_{8/3}$ 的数值去对 $t_{8/5}$ 的横轴。

## 关联

- 上位：[[焊接热循环]]
- 相关：[[瞬时冷却速度]]、[[SHCCT 图]]、[[碳当量]]、[[峰值温度]]
- 出处：[[§3-3 冷却时间的计算及其影响因素]]、[[§3-4 冷却时间与热影响区组织及硬度]]

File: 焊接传热学/09 概念卡/Rosenthal 方程.md
---
type: 概念
chapter: 2
section: "§2-1"
book_page: 29
pdf_page: 33
tags:
  - 焊接传热学
  - 章/02
  - 主题/温度场
  - 主题/热源
  - 类型/公式
aliases:
  - Rosenthal 方程
  - Rosenthal equation
  - Rosenthal 解
  - 罗森塔尔方程
---

> 📄 原文：[[焊接传热学 张文钺.pdf#page=33]]（书 p.29；原始文献见书 p.26 参考文献〔1〕）

# Rosenthal 方程（Rosenthal equation）

## 一句话定义

Rosenthal（1941）提出的**移动热源在无限大/半无限大物体中的准稳态解析解**族：按热源维数分点、线、面三种形式。

## 为什么重要

第二章的核心公式全部是它的三种形式或其简化：厚大焊件（式 2-4）、薄板（式 2-10）、细棒（式 2-14）。它是"焊接温度场可以用解析式算"这一整套工程方法的源头——热循环参数（第三章）、临界板厚、冷却速度都从它派生。同时它的**失效边界**（熔池附近、物性剧变、相变）正是后面数值解法（第四~六章）存在的理由。

## 判据 / 公式 / 关键数

原始文献：D. Rosenthal, *Mathematical Theory of Heat Distribution During Welding and Cutting*, Welding Journal, Vol.20, 1941（书 p.26 参考文献〔1〕）。

| 焊件 | 热源 | 准稳态解 |
|---|---|---|
| 厚大焊件（半无限大体） | 点 | $T=\dfrac{q}{2\pi\lambda R}\exp\!\left[-\dfrac{v}{2a}(R+x)\right]$（式 2-4） |
| 薄板 | 线 | $T=\dfrac{q}{2\pi\lambda h}e^{-\frac{vx}{2a}}K_0\!\left(\dfrac{vr}{2a}\right)$（式 2-10） |
| 细棒 | 面 | $T=\dfrac{q}{2\lambda Fk}e^{-\frac{vX}{2a}}e^{-k\lvert X\rvert}$，$k=\sqrt{\dfrac{v^{2}}{4a^{2}}+\dfrac{\delta}{a}}$（式 2-14） |

**基本假定**（贯穿全书）：
1. 热源集中于一点/一线/一面，能量瞬时、全部进入焊件；
2. 材料热物理性质（$\lambda$、$a$、$c\rho$）为常数，与温度无关；
3. 不计熔化潜热、相变、熔池对流与电弧压力；
4. 边界条件理想化（半无限大体或无限大薄板，表面绝热或按牛顿冷却）；
5. 准稳态（$t\to\infty$）。

**量纲**：三式的 $q/(\lambda\cdot\text{长度})$ 均为 ℃。

## 适用条件与边界

- 离熔池足够远的区域（热影响区外侧）：精度较好
- 板厚判据由 [[临界板厚]] 给出；热源维数必须与实际板厚匹配
- 物性温度依赖性强的材料（高强钢、铝、钛）误差大
- 熔池内部、熔合线附近不能用（忽略潜热与对流，误差可达数倍）

## 常见误区

- **三式不可互套**：分母分别是 $2\pi\lambda R$、$2\pi\lambda h$、$2\lambda Fk$，量纲都靠各自的几何量配平。
- **$x$ 的符号**：三式中 $x$ 的正方向都指向**热源前方**；若把 $x$ 定义为"热源后方距离"，指数符号必须同时改。
- **$T$ 是温升**：全部公式假定初始温度 0 ℃，实际用 $T+T_0$。
- **Rosenthal 解不是"精确解"**：它是"点/线/面热源 + 常物性"的解析近似，书中明确其只能作定性/半定量估算，不能完全定量确定温度。

## 关联

- 上位：热传导解析解（[[第一章 金属焊接的传热学基础]] 的瞬时源解 + 累积原理）
- 相关：[[点状热源]]、[[线状热源]]、[[面状热源]]、[[极限饱和状态]]、[[临界板厚]]
- 出处：[[§2-1 厚大焊件连续焊接时的温度场]]、[[§2-2 薄板焊接时的温度场]]、[[§2-3 细棒焊接时的温度场]]
- 失效后的替代：[[第四章 焊接温度场的数值积分解法]]、[[第五章 焊接温度场的有限差分解法]]、[[第六章 焊接温度场的有限元解法]]

File: 焊接传热学/09 概念卡/SHCCT 图.md
---
type: 概念
chapter: 3
section: "§3-4"
book_page: 74
pdf_page: 78
tags:
  - 焊接传热学
  - 章/03
  - 主题/材料物性
  - 主题/热循环
  - 类型/数据
aliases:
  - SHCCT
  - 模拟焊接热影响区连续冷却组织转变图
  - 焊接连续冷却转变图
---

> 📄 原文：[[焊接传热学 张文钺.pdf#page=78]]（书 p.74–75、p.78）

# SHCCT 图（Simulated HAZ Continuous Cooling Transformation Diagram）

## 一句话定义

在固定加热最高温度（如 1300 ℃）下，把一组不同冷却速度（不同 $t_{8/5}$）的冷却曲线画在连续冷却转变图上，用以预测热影响区组织与硬度的图。

## 为什么重要

它把"焊接工艺参数"直接翻译成"热影响区组织和硬度"：只要知道熔合线附近的 $t_{8/5}$，就能在图上查到对应的组织分布与硬度，从而预先判断焊接质量、估计淬硬倾向与产生裂纹的可能性，并反过来作为制定焊接工艺、选择线能量的依据。新钢种投产前建立该钢种的 SHCCT 图是标准做法。

## 判据 / 公式 / 关键数

- 读图规则：看冷却曲线与各转变曲线的交点，判断铁素体 F、珠光体 P、中间组织（贝氏体等）、马氏体 M 的转变起止。
- 例（图3-16，$T_m=1300\,^\circ$C，540 N/mm² 级低合金钢）：最慢曲线 → F+P；次快 → F+P+中间组织+M；再快 → F+中间组织+M；再快 → 中间组织+M；最快 → 全 M。
- 临界冷却时间：$C_1$ 出现中间组织（小于 $C_1$ 全马氏体）、$C_f$ 出现铁素体、$C_p$ 出现珠光体、$C_t$ 仅得 F+P；$\log C=a\,C_{eq}-b$。
- 硬度：随 $t_{8/5}$ 增加而下降；冷速增至 40～50 ℃/s 后趋于饱和。

## 适用条件与边界

- 图与式都是按 $T_m=1300\sim1400\,^\circ$C 建立的。**过热区加热最高温度低于 1100 ℃ 的点不能套用**；随 $T_m$ 提高临界冷却时间随之增高，$T_m>1100\,^\circ$C 后影响不明显。
- 每种钢一套图，不能跨钢种借用；一个钢种的 $C_1$、$C_f$、$C_p$ 是其固有变态参数。
- 只描述组织与硬度，不直接给出韧性、裂纹敏感性数值——那要再结合试验。

## 常见误区

- 把别的钢种、别的 $T_m$ 的 SHCCT 图拿来查自己的工况。
- 混淆横轴：$t_{8/5}$ 与 $t_{8/3}$ 是两张或两条不同标尺，必须与图上标注一致。
- 认为"冷却越慢越安全"：冷却过慢会得到粗大的 F+P、强度下降；SHCCT 图的作用是选**合适区间**而不是一味放慢。
- 把 $C_1$ 当成"出现马氏体的临界时间"：$C_1$ 是"出现中间组织"的临界值，小于 $C_1$ 才全马氏体。

## 关联

- 上位：[[焊接热循环]]、[[800-500℃冷却时间]]
- 相关：[[碳当量]]、[[瞬时冷却速度]]、[[峰值温度]]
- 出处：[[§3-4 冷却时间与热影响区组织及硬度]]

File: 焊接传热学/09 概念卡/中厚板传热模型.md
---
type: 概念
chapter: 2
section: "§2-6"
book_page: 40
pdf_page: 44
tags:
  - 焊接传热学
  - 章/02
  - 主题/温度场
  - 主题/材料物性
  - 类型/方法
aliases:
  - 中厚板传热模型
  - 中厚焊件
  - 厚度修正系数
  - medium-thickness plate model
---

> 📄 原文：[[焊接传热学 张文钺.pdf#page=44]]（书 p.40）

# 中厚板传热模型（Medium-thickness plate model）

## 一句话定义

对"既不无限厚、也不无限薄"的实际板厚，用**厚大焊件公式或薄板公式 × 厚度修正系数 $K$／$m$** 来算温度场的半理论半经验模型。

## 为什么重要

实际焊接的板厚几乎都落在中厚区间（手工电弧焊低碳钢 8~24 mm），而前面三类解都是理想化的无限体。中厚板的上表面传热像厚大焊件、下表面像薄板（图 2-17），必须用修正系数过渡。这一模型是第三章热循环参数、冷却速度在真实板厚上可用的桥梁。

## 判据 / 公式 / 关键数

**（1）按厚大焊件公式修正**（距热源较近、尤其 OZ 轴上较准）：

$$
T=K\,\psi\,\frac{q}{2\pi\lambda R}\exp\!\left[-\frac{v}{2a}(R+x)\right],
\qquad K=f\!\left(\frac{vh}{2a},\ \frac{x}{h}\right)
\tag{2-20}
$$

**（2）按薄板公式修正**（距热源较远、OZ 轴以外较准；未计散热）：

$$
T=m\,\psi\,\frac{q}{2\pi\lambda h}\exp\!\left(-\frac{vx}{2a}\right)K_0\!\left(\frac{vr}{2a}\right),
\qquad m=f\!\left(\frac{vh}{2a},\ \frac{z}{h}\right)
\tag{2-21}
$$

- $K$ 查图 2-18，$m$ 查图 2-19（三条曲线：上表面 $z/h=0$、中间 $1/2$、下表面 $1$）
- 例 5（$h=20$ mm、$q=4200$ J/s、$v=0.1$ cm/s）：上表面 $m=1.13$、下表面 $m=0.89$、OZ 轴 $K=2.1$；三点温度 1030 / 815 / 615 ℃，**上下表面温差 215 ℃**
- 极限检验：$h\to\infty$ 时 $K\to1$（退回式 2-4）；$vh/2a\to0$ 时 $m\to1$（退回式 2-10）

## 适用条件与边界

- 板厚处于 [[临界板厚]] 两侧之间的过渡区（经验：低碳钢手弧焊 8~24 mm）
- 式(2-20) 用于近热源区，式(2-21) 用于远热源区，**不能用一个公式通算全场**
- 式(2-21) 不含表面散热（$\delta=0$）
- 修正系数由"理论推导 + 实验数据"确定，精度受实验条件限制

## 常见误区

- **$x$ 的双重含义**：式(2-20) 里 $x$ 在 $K=f(vh/2a,x/h)$ 中是**沿板厚的深度**，在指数中是**沿焊速方向的坐标**——同一字母两义，原书符号的疏漏，必须按上下文区分。
- **$K$、$m$ 不一定大于 1**：$K>1$（有限厚度使温度升高），但 $m$ 上表面 >1、下表面 <1。
- **修正系数与公式必须成套**：$K$ 只能配式(2-20)，$m$ 只能配式(2-21)。
- **把 $h$ 当 mm 代入**：$h$ 必须用 cm，否则 $vh/2a$、$x/h$ 全错。
- **认为中厚板公式"更准确"**：它仍是解析近似 + 实验系数，熔池附近同样失效。

## 关联

- 上位：[[极限饱和状态]]、[[Rosenthal 方程]]
- 相关：[[临界板厚]]、[[点状热源]]、[[线状热源]]
- 出处：[[§2-6 中厚板焊接时的温度场计算]]
- 后续：[[第三章 焊接热循环参数及其应用]]（在真实板厚上算冷却速度）

File: 焊接传热学/09 概念卡/临界板厚.md
---
type: 概念
chapter: 2
section: "§2-6"
book_page: 41
pdf_page: 45
tags:
  - 焊接传热学
  - 章/02
  - 主题/温度场
  - 类型/判据
aliases:
  - 临界板厚
  - critical plate thickness
  - h临
  - 临界厚度
---

> 📄 原文：[[焊接传热学 张文钺.pdf#page=45]]（书 p.41）

# 临界板厚（Critical plate thickness）

## 一句话定义

在一定线能量下，板厚增大到某一值后**再增大也不再影响传热过程**（焊件相当于半无限大体），这个发生转折性变化的板厚称临界板厚 $h_{临}$。

## 为什么重要

它决定"用厚大焊件公式还是薄板公式"——选错公式，温度可以差一个数量级（例 5：$h=2$ mm 时理论值 9060 ℃，$h=20$ mm 时 815~1030 ℃）。这是第二章所有公式的**前提判据**，也是第三章冷却速度公式的输入。

## 判据 / 公式 / 关键数

- **本章不给解析式**：$h_{临}$ 由冷却速度传热公式求出（见 [[第三章 焊接热循环参数及其应用]]）。
- **不是固定数值**：取决于被焊金属材质、焊接线能量 $E$、预热温度（p.41）。
- 判据方向：
  - $h\gg h_{临}$ → 按厚大焊件（[[点状热源]]，式 2-4）
  - $h\ll h_{临}$ → 按薄板（[[线状热源]]，式 2-10）
  - 介于两者之间 → 中厚板（[[中厚板传热模型]]，式 2-20/2-21）
- 数量级参考（p.43 例 5，$q=4200$ J/s、$v=0.1$ cm/s、低碳钢）：
  - $h=2$ mm 与 $h=20$ mm：温度从 9060 ℃ 降到 815~1030 ℃（差近一个数量级）
  - $h=20$ mm 与 $h=40$ mm：只差约 20 ℃（815 → 795 ℃）→ 20 mm 附近已"饱和"
- 经验区间：手工电弧焊低碳钢 **8~24 mm** 可近似按中厚焊件处理（p.41）——这是经验说法，**不是判据**。

## 适用条件与边界

- 随线能量增大而增大（线能量越大，热影响范围越深，"无限厚"的判据越难满足）
- 随预热温度升高而增大
- 与材料的 $a$、$\lambda$ 有关
- 该定义只针对"板厚对传热的影响是否饱和"，不涉及组织转变

## 常见误区

- **"8~24 mm 就是临界板厚"**：错，那只是中厚焊件的经验区间。
- **"板越厚越接近厚大焊件"**：方向对，但转折点由线能量决定，不是一个毫米数。
- **用中厚板公式去反解 $h_{临}$**：式(2-20) 中的 $K$ 本身依赖 $h$，无法显式解出。
- **忽视预热的影响**：同一板厚，预热后可能从"薄板"变成"厚大焊件"。

## 关联

- 上位：[[极限饱和状态]]（判据服务于公式选择）
- 相关：[[点状热源]]、[[线状热源]]、[[中厚板传热模型]]
- 出处：[[§2-6 中厚板焊接时的温度场计算]]
- 求解来源：[[第三章 焊接热循环参数及其应用]]（冷却速度公式）

File: 焊接传热学/09 概念卡/准稳态温度场.md
---
type: 概念
chapter: 1
section: "§1-4"
book_page: 12
pdf_page: 16
tags:
  - 焊接传热学
  - 章/01
  - 主题/温度场
aliases:
  - 准稳态
  - 准稳定温度场
  - Quasi-Stationary State
---

> 📄 原文：[[焊接传热学 张文钺.pdf#page=16]]（书 p.12）

# 准稳态温度场（Quasi-Stationary Temperature Field）

## 一句话定义

恒定功率热源匀速直线移动足够长时间后，温度场形态不再变化、随热源一起平移；用固结在热源上的移动坐标系观察时，$T$ 只与空间坐标有关而与时间无关。

## 为什么重要

**全书第 2 章几乎所有公式都建立在准稳态上**。没有它，移动热源的解析解无从写出；有了它，波动方程退化为椭圆型方程，解才存在闭式。它也是判断"焊接过程什么时候稳定"的理论依据。

## 判据 / 公式 / 关键数

移动坐标系 $x'=x-vt$，则

$$T(x,y,z,t)\ \longrightarrow\ T(x',y,z),\qquad \frac{\partial T}{\partial t}=-v\frac{\partial T}{\partial x'}$$

代入热传导方程即得准稳态方程（第 2 章用）。

- 达到准稳态需要经过一段"起步阶段"，时间尺度约 $\sim a/v^2$ 量级；
- 起弧、收弧、变速段都**不是**准稳态。

## 适用条件与边界

- 前提：热源功率恒定、移动速度恒定、焊件足够长、物性恒定。
- 实际焊接中起弧段和收弧段必须按非稳态处理；薄板长焊缝的中段可近似为准稳态。

## 常见误区

- 认为准稳态 = 温度不变。错：材料上每一点仍在升降温，变的是**场的形状**。
- 把移动坐标系的结论直接套到有限长焊件上（边界效应被无视了）。

## 关联

- 相关：[[温度场与等温线]]、[[瞬时集中热源]]
- 出处：[[§1-4 焊接温度场及其影响因素]]
- 应用：[[§2-1 厚大焊件连续焊接时的温度场]]

File: 焊接传热学/09 概念卡/加权余值法.md
---
type: 概念
chapter: 6
section: "§6-2"
book_page: 130
pdf_page: 134
tags:
  - 焊接传热学
  - 章/06
  - 主题/有限元
  - 主题/数值解
  - 类型/方法
aliases:
  - 权余值法
  - 加权残值法
  - 加列金法
  - Galerkin 法
---

> 📄 原文：[[焊接传热学 张文钺.pdf#page=134]]（书 p.130–132）

# 加权余值法（weighted residual method）

## 一句话定义

把近似解代入微分方程得到余值 $R$，令 $R$ 在若干权函数下的加权积分为零，从而定出近似解的待定系数。

## 为什么重要

变分法要求先找到泛函。焊接时物性随温度剧变，热传导方程是非线性的，**至今没有求泛函的一般方法**，变分法走不通。加权余值法直接从基本微分方程出发，不需要泛函，因此是非线性焊接温度场有限元分析的实际入口。取权函数为形函数（加列金法）时，若泛函存在，结果与变分法**完全一致**——所以两种方法可以用同一套单元矩阵代码。

## 判据 / 公式 / 关键数

$$
L(u)=P\ (\text{在 }D\text{ 内}),\qquad B(u)=0\ (\text{在边界 }C\text{ 上})
$$

$$
u\approx\sum_{i=1}^{n}\beta_iu_i,\qquad R=L(u)-P,\qquad \int_Dw_iR\,dD=0
$$

加列金法取权函数 $w_i=\partial u/\partial\beta_i=u_i$：

$$
\int_Du_iR\,dD=0\qquad(i=1,\dots,n)
$$

于是得 $n$ 个方程解 $n$ 个待定系数 $\beta_i$。

**关键数**：不同的 $w_i$ 给出不同方法——配点法、最小二乘法、矩法、加列金法；其中**加列金法精度较高**，且与变分法同解，应用最广。用有限元离散后，加列金法给出的方程与变分法形式相同：

$$
[K]\{T\}+[C]\left\{\frac{\partial T}{\partial t}\right\}=\{P\}
$$

差别只在于 $[K]$、$[C]$、$\{P\}$ 都含温度 $T$（因为 $\lambda$、$c$、$\alpha$ 是 $T$ 的函数）。

## 适用条件与边界

- 不需要泛函，适用于**非线性**问题（物性随温度变、有相变、边界换热非线性）。
- 近似解必须**满足边界条件**（$u_i$ 满足边界条件但不满足微分方程）。
- 时间域仍需**加权差分**（权系数 $\theta$）：$\theta<1/2$ 条件稳定，$\theta\ge1/2$ 无条件稳定。
- 得到的非线性代数方程组 $[H]\{T\}=\{F\}$ 用直接迭代法或变步长外推法求解。

## 常见误区

- **把加权余值法当成变分法的"变体"**：两者出发点不同（微分方程 vs 泛函）。只有取加列金权函数且泛函存在时才等价。
- **以为 $n$ 个权函数可以随便取**：必须线性独立，且张成与试函数相同的空间，否则方程组病态或不相容。
- **忽略"余值在平均意义下为零"**：不是点点为零，因此近似解在各点都可能偏离精确解，只在积分意义上满足方程。
- **把 $\theta=1/2$（C–N）当成最稳的**：它精度高但只是有条件稳定，$\theta\ge1/2$ 才无条件稳定。

## 关联

- 上位：[[有限元法]]
- 相关：[[变分原理]]（有泛函时的等价路线）、[[相变潜热处理]]
- 出处：[[§6-2 基于权余值法的热传导问题有限元分析]]、[[第六章 焊接温度场的有限元解法]]

File: 焊接传热学/09 概念卡/加热斑点与热流分布.md
---
type: 概念
chapter: 1
section: "§1-2"
book_page: 7
pdf_page: 11
tags:
  - 焊接传热学
  - 章/01
  - 主题/热源
  - 类型/公式
aliases:
  - 加热斑点
  - 活性斑点
  - 热流密度
  - 高斯热源
  - 能量集中系数
---

> 📄 原文：[[焊接传热学 张文钺.pdf#page=11]]（书 p.7–8）

# 加热斑点与热流分布（Heat Spot & Gaussian Heat Flux）

## 一句话定义

电弧把热传给焊件的有效区域：内圈**活性斑点**（带电质点轰击）＋外圈**加热斑点**（辐射+对流），其上热流密度近似按**高斯分布**衰减。

## 为什么重要

它把"热源功率 $q$"具体化为"焊件表面每一点得到多少 W/cm²"，是解析解的输入边界，也是有限元热源模型的源头（第 6 章的薄板/厚板热源分布就是它的推广）。能量集中系数 $K$ 直接决定熔宽与热影响区宽度。

## 判据 / 公式 / 关键数

$$q(r)=q_m e^{-Kr^2},\qquad q=\frac{\pi q_m}{K}$$

| 方法 | $K$ / cm⁻² |
|---|---|
| 手工电弧焊 | 1.3–1.4 |
| 埋弧自动焊 | 6.0 |
| TIG | 3.0–7.0 |
| 气焊 | 0.17–0.39 |

$K$ 越大越集中。等价参数：有效半径 $r_H=\sqrt{3/K}$，则 $q(r)=\dfrac{3q}{\pi r_H^2}e^{-3r^2/r_H^2}$。

## 适用条件与边界

- 高斯分布是**近似**（图 1-3 实测显示中心附近有平台，严格说是"平台+高斯尾"）。
- 电流密度不变时电压升高 → 分布变平；电压不变时电流密度增大 → 分布变尖。

## 常见误区

- $K$ 的单位是 cm⁻²（指数上是 $r^2$），写成 m⁻¹ 会让分布完全失真。
- 把活性斑点直径 $d_A$ 当作加热斑点直径 $d_a$。

## 关联

- 上位：[[§1-2 焊接热源和焊接热效率]]
- 相关：[[线能量]]、[[焊接热效率]]
- 出处：[[§1-2 焊接热源和焊接热效率]]

File: 焊接传热学/09 概念卡/发射率.md
---
type: 概念
chapter: 7
section: "§7-2"
book_page: 146
pdf_page: 150
tags:
  - 焊接传热学
  - 章/07
  - 主题/测试
  - 主题/材料物性
  - 类型/数据
aliases:
  - 黑度系数
  - 光谱发射率
  - emissivity
---

> 📄 原文：[[焊接传热学 张文钺.pdf#page=150]]（书 p.146–148）

# 发射率（emissivity, 黑度系数 ε）

## 一句话定义

同一温度下实际物体的辐射出射度与黑体辐射出射度之比；黑体 $\varepsilon=1$，灰体 $\varepsilon$ 为小于 1 的常数。

## 为什么重要

普朗克定律与斯忒藩–玻尔兹曼定律都是**黑体**的规律，而实际焊件不是黑体。发射率是唯一把"黑体理论"接到"实际焊件"上的参数：没有 $\varepsilon$，红外热象仪测到的只是"辐射温度"，不是真实温度。$\varepsilon$ 取错，全场温度整体偏移，且偏移量随温度非线性变化。

## 判据 / 公式 / 关键数

$$
M=\varepsilon\sigma_0T^4\qquad(\text{灰体})
$$

$$
T=\frac{T_a}{\varepsilon^{1/4}}\qquad(T_a\ \text{为按黑体换算的辐射温度})
$$

不同物体的发射率行为：
- **黑体**：$\varepsilon=1$；
- **灰体**：$\varepsilon=$ 常数（$<1$），与波长无关——一般焊接工件按灰体处理；
- **金属**：$\varepsilon$ 较低，且**随温度升高而增大，近似与热力学温度成正比**；
- **抛光金属**：$\varepsilon$ 还与**测量方向**有关（影响不大时可忽略）。

**关键数**：书中只给"金属的 $\varepsilon$ 较低、随温度升高而增大"，未给具体数值。数量级参考（非书中数据）：钢的 $\varepsilon$ 约 0.3～0.8；$\varepsilon=0.3$ 时 $T/T_a=0.3^{-1/4}=1.35$，即辐射温度低估约 26%。

## 适用条件与边界

- 灰体假设要求 $\varepsilon$ 在探测器响应波段内基本不随波长变化；若变化明显，须用**光谱发射率** $\varepsilon_\lambda$ 在响应波段内积分。
- 实际测量中表面状态（氧化、粗糙度、油污）会显著改变 $\varepsilon$，故定标试件的表面状态应与被测件一致。
- 发射率一般可在物理手册中查得，但工程上更可靠的做法是**用已知温度（热电偶、黑体炉）反标定**。
- 高温下金属表面氧化会使 $\varepsilon$ 明显升高，跨温区计算时不能用一个常数。

## 常见误区

- **把 $\varepsilon$ 当普适常数**：它随材料、温度、表面状态、波长、观察方向变化。
- **以为 $\varepsilon$ 小则测温更灵敏**：$\varepsilon$ 小意味着信号弱、信噪比差，且换算误差被 $1/4$ 次方放大。
- **用辐射温度直接当真实温度**：$\varepsilon<1$ 时辐射温度恒偏低。
- **对电弧等离子体谈发射率**：电弧不是灰体表面辐射，其测温根本不用 $\varepsilon$，而用谱线强度法。
- **忽略方向性**：抛光金属在不同观察角下 $\varepsilon$ 不同，热象仪不同取象角度会给出不同读数。

## 关联

- 上位：热辐射（普朗克定律、斯忒藩–玻尔兹曼定律）
- 相关：[[红外热象法]]、[[温度定标]]（定标的核心就是把 $\varepsilon$ 的影响标出来）
- 出处：[[§7-2 热象法测温原理及温度定标]]、[[第七章 热象法测定焊接温度场]]

File: 焊接传热学/09 概念卡/变分原理.md
---
type: 概念
chapter: 6
section: "§6-1"
book_page: 118
pdf_page: 122
tags:
  - 焊接传热学
  - 章/06
  - 主题/有限元
  - 类型/方法
aliases:
  - 泛函极值原理
  - 变分法
  - 欧拉方程
---

> 📄 原文：[[焊接传热学 张文钺.pdf#page=122]]（书 p.118–120）

# 变分原理（variational principle）

## 一句话定义

把"求解微分方程边值问题"等价地换成"求某个泛函的极值"，这个泛函取极值的必要条件就是原微分方程（欧拉方程）。

## 为什么重要

有限元法之所以能把一个连续的偏微分方程问题拆成有限个单元再拼装回去，靠的就是变分原理：全区域泛函可以写成各单元泛函之和 $I=\sum_e I^e$，于是 $\partial I/\partial T_k=0$ 自然给出按节点拼装的代数方程组。没有这条等价性，"按单元离散"就没有数学依据。

反过来，**找不到泛函时变分法立即失效**——非线性导热（物性随温度变）就属于这种情形，只能改用加权余值法。这是本书把变分法与权余值法并列成两节的原因。

## 判据 / 公式 / 关键数

泛函与函数的区别：函数以数为自变量，泛函以函数为自变量。泛函取极值的必要条件：

$$
\left.\frac{\partial}{\partial\varepsilon}I\big[y(x)+\varepsilon\eta(x)\big]\right|_{\varepsilon=0}=0
$$

一维欧拉方程：

$$
\frac{\partial F}{\partial y}-\frac{d}{dx}\left(\frac{\partial F}{\partial y'}\right)=0,\qquad I[y]=\int_{x_1}^{x_2}F[x,y,y']\,dx
$$

二维欧拉方程（区域 $R$ 内）：

$$
\frac{\partial F}{\partial\phi}-\frac{\partial}{\partial x}\left(\frac{\partial F}{\partial\phi_x}\right)-\frac{\partial}{\partial y}\left(\frac{\partial F}{\partial\phi_y}\right)=0
$$

导热问题的泛函（二维稳定、无内热源）：

$$
I(T)=\iint_R\frac{\lambda}{2}\left[\left(\frac{\partial T}{\partial x}\right)^2+\left(\frac{\partial T}{\partial y}\right)^2\right]dx\,dy+\int_{S_2}\alpha\left(\frac{T^2}{2}-T_eT\right)ds
$$

**关键数**：曲线长度泛函的欧拉方程退化为 $y''=0$，通解为直线——说明"两点间直线最短"是变分原理最简单的实例。

## 适用条件与边界

- 只适用于**存在相应泛函**的问题。线性常物性导热可以，非线性导热一般不行。
- 要求泛函可微，试探函数满足**强加边界条件**（给定温度）；**自然边界条件**（热流、换热）不需事先满足，由泛函极值自动满足。
- 泛函中若含时间导数项（不稳定导热），仍可对空间变分，但时间必须另外用差分离散。

## 常见误区

- **把泛函当普通函数**：$I$ 的自变量是整个函数 $T(x,y)$，$\delta I=0$ 是对函数形状求极值。
- **以为变分法是"另一种近似"**：它与微分方程是**等价**的（欧拉方程可证），不是近似；近似只发生在"用有限个节点温度代替连续函数"这一步。
- **把两类边界条件搞混**：给定温度必须事先满足，换热条件由极值自动满足。若把换热条件也当强加条件处理，会过度约束、结果偏硬。
- **以为任意问题都能找到泛函**：非线性导热至今没有求泛函的一般方法。

## 关联

- 上位：[[有限元法]]
- 相关：[[加权余值法]]（无泛函时的替代路线）、[[相变潜热处理]]
- 出处：[[§6-1 基于变分法的热传导问题有限元分析]]、[[第六章 焊接温度场的有限元解法]]

File: 焊接传热学/09 概念卡/叠加原理.md
---
type: 概念
chapter: 1
section: "§1-8"
book_page: 25
pdf_page: 29
tags:
  - 焊接传热学
  - 章/01
  - 主题/温度场
aliases:
  - 叠加原理
  - 累积原理
  - Superposition Principle
---

> 📄 原文：[[焊接传热学 张文钺.pdf#page=29]]（书 p.25）

# 叠加原理（Superposition Principle, 累积原理）

## 一句话定义

多个独立热源作用于同一焊件时，某点温度等于各热源单独作用时在该点产生温度之和：$T=\sum_i T_i(r_i,t_i)$。

## 为什么重要

它把"瞬时热源解"升级为"连续热源解、移动热源解、多道焊解、脉冲焊解"，是第 2 章全部公式的推导工具。没有它，解析解只能处理一次点一下的假想情形。

## 判据 / 公式 / 关键数

$$T=\sum_{i=1}^{n}T_i\left(r_i,t_i\right)$$

要点：
- 每个热源有自己的距离 $r_i$ 和**自己的传热时间** $t_i$（从该热源开始作用算起）；
- 连续热源 → 对时间积分 $\int_0^t q(\tau)\,\mathrm{d}\tau$；
- 移动热源 → 沿路径积分（等价于移动坐标系下的准稳态解）。

## 适用条件与边界

- 仅对**线性**方程成立（常物性、无相变潜热）。
- 相变、变物性、非线性辐射边界下叠加失效——这是数值解不可替代的根本原因。

## 常见误区

- 各热源用同一个 $t$：后作用的热源时间要从它自己起算。
- 用叠加处理有相变的熔化区：潜热使方程非线性，叠加不成立。

## 关联

- 相关：[[瞬时集中热源]]、[[准稳态温度场]]
- 出处：[[§1-8 表面散热和叠加原理]]
- 应用：[[§2-5 加热及冷却阶段温度场的计算]]、[[§2-8 其他焊接方法的温度场]]

File: 焊接传热学/09 概念卡/多层焊热循环.md
---
type: 概念
chapter: 3
section: "§3-5"
book_page: 79
pdf_page: 83
tags:
  - 焊接传热学
  - 章/03
  - 主题/热循环
aliases:
  - 多层焊焊接热循环
  - 长段多层焊
  - 短段多层焊
---

> 📄 原文：[[焊接传热学 张文钺.pdf#page=83]]（书 p.79–82）

# 多层焊热循环（Multi-pass Welding Thermal Cycle）

## 一句话定义

同一点在多层焊中依次经历多次[[焊接热循环]]的叠加，后层对前层起"热处理"作用的复合热过程。

## 为什么重要

厚板结构（厚壁压力容器常焊几十层）只能用多层焊。单层焊受焊缝截面积限制，功率与焊速的可调范围小，热循环调整受限；多层焊则是许多单层热循环的联合作用，且相邻焊层之间彼此具有热处理作用，因此从提高焊接质量看往往具有很大的优越性。

## 判据 / 公式 / 关键数

分两类：

| 类型 | 每层焊缝长度 | 层间状态 | 热作用本质 |
|---|---|---|---|
| 长段多层焊 | 约 1.0～1.5 m | 焊下一层时前层已冷到约 100～200 ℃ | 依次回火；防最后一层淬火可加**退火焊道** |
| 短段多层焊 | 约 50～400 mm | 前层未冷完就开始下一层 | 层间预热 + 缩短 $A_{C_3}$ 以上停留 |

- 长段：只需校验**第一层与最后一层**。第一层同单层焊（式3-8/3-9 + 表3-2 的 $K_1$、$K_2$）；最后一层按堆焊算、线能量不修正。
- 坡口角度修正：$K_2=\dfrac{180}{180-\alpha}$。
- 短段焊缝长度：$l=\dfrac{k_R^{2}k_2(q/h)^{2}}{4\pi\lambda c\rho\,v(T_B-T_0)^{2}}$，$T_B=M_s+(50\sim80)\,^\circ$C，$k_2$ 为电弧净燃烧系数（手工 0.6～0.8、自动 1）。

关键数（例2，36 mm 15MnVN）：第一层 13.1 ℃/s、最后一层 19.4 ℃/s（超过 15 ℃/s 限界），150 ℃ 预热后降到 11.0 ℃/s。

## 适用条件与边界

- 长段多层焊不适合淬硬倾向大的钢：焊完第一层、未焊第二层时近缝区可能产生裂纹，须配合预热与层间温度控制。
- 短段多层焊操作繁琐、生产率低，除非特殊情况不采用；必要时用"台阶"式焊接法代替超短焊缝。
- 书末说明：多层焊热循环的传热理论研究还不够完善、公式准确性还不够理想。
- 焊缝长度过长 → 前层冷到低温、产生马氏体与裂纹；过短 → 第一层高温停留长、晶粒严重长大。

## 常见误区

- 最后一层也乘坡口修正系数（应按堆焊、不修正）。
- 把 $K_2=180/(180-\alpha)$ 与表3-2 中按接头型式的 $K_2$ 叠加使用。
- 认为多层焊"自然就比单层焊好"：好处来自层间热处理与可调范围，但长段多层焊对淬硬倾向大的钢反而有第一层开裂风险。
- 把短段多层焊的"焊缝长度"理解为总长。

## 关联

- 上位：[[焊接热循环]]
- 相关：[[瞬时冷却速度]]、[[峰值温度]]、[[相变温度以上停留时间]]
- 出处：[[§3-5 多层焊焊接热循环]]

File: 焊接传热学/09 概念卡/容积比热容.md
---
type: 概念
chapter: 1
section: "§1-4"
book_page: 15
pdf_page: 19
tags:
  - 焊接传热学
  - 章/01
  - 主题/材料物性
aliases:
  - 容积比热容
  - cρ
  - 体积热容
---

> 📄 原文：[[焊接传热学 张文钺.pdf#page=19]]（书 p.15）

# 容积比热容（Volumetric Heat Capacity, $c\rho$）

## 一句话定义

单位体积物质升温 1 ℃ 所需的热能，$c\rho$，单位 J/(cm³·℃)。

## 为什么重要

它是瞬态导热方程里"蓄热"项的系数：$c\rho\,\partial T/\partial t$。$c\rho$ 大的金属温升缓慢、温度场扩展慢。它和 $\lambda$ 一起构成热扩散率 $a=\lambda/(c\rho)$，是解析解里唯一出现的物性组合。

## 判据 / 公式 / 关键数

$$c\rho=\rho c$$

| 材料 | $c\rho$ / J/(cm³·℃) |
|---|---|
| 低碳钢 | 4.83–5.46 |
| 不锈钢 | 3.36–4.2 |
| 铝 | 2.63 |
| 铜 | 3.99 |

## 适用条件与边界

- $c\rho$ 随温度变化，且在**磁性转变点附近变化剧烈**（纯铁 768 ℃ 附近），工程上取 20–1500 ℃ 的平均值，精度较差。
- 出现相变时，潜热通常折算进等效 $c\rho$ 处理（第 6 章有限元里的相变潜热处理）。

## 常见误区

- 把比热容 $c$（J/(g·℃)）与容积比热容 $c\rho$（J/(cm³·℃)）混用：两者差一个密度因子 7.8 左右（钢）。
- 忘记它随温度剧变，把室温值一路用到 1500 ℃。

## 关联

- 相关：[[导热系数]]、[[热扩散率]]
- 出处：[[§1-4 焊接温度场及其影响因素]]

File: 焊接传热学/09 概念卡/导热系数.md
---
type: 概念
chapter: 1
section: "§1-4"
book_page: 14
pdf_page: 18
tags:
  - 焊接传热学
  - 章/01
  - 主题/材料物性
aliases:
  - 导热系数λ
  - 热导率
---

> 📄 原文：[[焊接传热学 张文钺.pdf#page=18]]（书 p.14–15）

# 导热系数（Thermal Conductivity, $\lambda$）

## 一句话定义

单位时间内、沿法线方向单位距离温差 1 ℃ 时，经单位面积传递的热能，W/(cm·℃)。

## 为什么重要

它决定热量"散走"的快慢，从而决定等温线范围：$\lambda$ 小的材料（不锈钢）热量堆在焊缝附近，等温线范围大，线能量要选小；$\lambda$ 大的材料（铝、铜）热量迅速传走，要用更大的线能量。

## 判据 / 公式 / 关键数

$$\lambda=\frac{\mathrm{d}Q}{F\,\mathrm{d}t\left(-\partial T/\partial S\right)}$$

| 材料 | $\lambda$ / W/(cm·℃) |
|---|---|
| 低碳钢 | 0.378–0.504（常取 0.42） |
| 18-8 不锈钢 | 0.168–0.336（常取 0.252） |
| 纯铝 | 2.65–2.73 |
| 紫铜 | 3.78 |

温度规律：纯铁、碳钢、低合金钢在 800–900 ℃ 以下 $\lambda$ **随温度升高而下降**；高合金钢（不锈钢、耐热钢）**随温度升高而增加**；800 ℃ 以上各种钢趋于一致（0.25–0.34）。

## 适用条件与边界

- 全书用 **cm 制**：$\lambda_{\rm SI}=100\lambda_{\rm 书}$（1 W/(cm·℃) = 100 W/(m·K)）。
- 计算时取焊接温度区间的**平均值**（表 1-4），这是"常物性假定"的具体做法，也是解析解误差的主要来源之一。

## 常见误区

- 把 42 W/(m·K) 直接代入书中公式——差 100 倍。
- 以为所有钢的 $\lambda$ 都随温度下降：不锈钢恰好相反。

## 关联

- 相关：[[容积比热容]]、[[热扩散率]]、[[温度场与等温线]]
- 出处：[[§1-4 焊接温度场及其影响因素]]

File: 焊接传热学/09 概念卡/峰值温度.md
---
type: 概念
chapter: 3
section: "§3-1"
book_page: 57
pdf_page: 61
tags:
  - 焊接传热学
  - 章/03
  - 主题/热循环
  - 类型/公式
aliases:
  - Peak temperature
  - 加热最高温度
  - Tmax
---

> 📄 原文：[[焊接传热学 张文钺.pdf#page=61]]（书 p.57、p.59–60）

# 峰值温度（Peak Temperature）

## 一句话定义

焊件上某点在[[焊接热循环]]中达到的最高温度 $T_m$，即 $T$–$t$ 曲线的峰顶值。

## 为什么重要

它决定该点是否越过相变温度、是否进入 1100 ℃ 以上的过热区。焊接低碳钢时，焊缝附近处于 1100 ℃ 以上的各点（熔合线与过热区）因高温使晶粒严重长大、塑性降低；此外，$T_m$ 还能间接判断内应力情况与塑性变形区范围。所有 SHCCT 图的组织判读都以"$T_m$ 固定"为前提。

## 判据 / 公式 / 关键数

由 $\mathrm{d}T/\mathrm{d}t=0$ 求得：

- 厚大焊件堆焊：$T_m-T_0=\dfrac{2q}{\pi e\,c\rho\,v\,r_0^{2}}$（$\propto E/r_0^2$）
- 薄板对接焊：$T_m-T_0=\dfrac{0.242\,q}{c\rho\,v\,h\,y_0}$（$\propto E/y_0$）
- 熔点限制的经验式：$\dfrac{1}{T_m-T_0}=\dfrac{1}{T_M-T_0}+\cdots$，$T_M\approx1500\,^\circ$C

关键数：低碳钢/低合金钢的过热门槛约 **1100 ℃**；熔点 $T_M\approx1500\,^\circ$C；熔合线峰值温度即取 $T_M$。

## 适用条件与边界

- 理论式(3-1)(3-2) 基于高速热源（三维点源／二维线源）、物性不随温度变化、热源集中于一点；焊接速度越大越准确（低碳钢 $v>36$ m/h）。
- 只在热源作用点前后方区域可用，距焊缝较远各点与热源前方区域不适用。
- $r_0,y_0\to0$ 时理论式发散，必须换用式(3-4)(3-5) 或按"熔合线处 $T_m=T_M$"反求距离。

## 常见误区

- 把 $T_m$ 当作"焊缝中心温度"直接代入理论式求值（会得到无穷大）。
- 厚板式写成 $1/r_0$、薄板式写成 $1/y_0^2$：衰减指数搞反，薄板峰值会被严重低估。
- 认为 $T_m$ 只与线能量有关：它与距离的平方（厚板）或一次方（薄板）成反比，距离是同等重要的变量。
- 用 $T_m$ 判断裂纹而不看冷却速度：淬硬倾向由冷却速度（$t_{8/5}$）主导，$T_m$ 只决定"是否过热／晶粒大小"。

## 关联

- 上位：[[焊接热循环]]
- 相关：[[相变温度以上停留时间]]、[[瞬时冷却速度]]、[[SHCCT 图]]
- 出处：[[§3-1 焊接热循环的特征]]、[[§3-2 焊接热循环参数的数学解析]]

File: 焊接传热学/09 概念卡/差分稳定性条件.md
---
type: 概念
chapter: 5
section: "§5-2"
book_page: 102
pdf_page: 106
tags:
  - 焊接传热学
  - 章/05
  - 主题/数值解
  - 类型/判据
aliases:
  - 差分稳定性条件
  - 稳定性判据
  - 误差增长因子
  - Courant条件
  - 显式稳定条件
---

> 📄 原文：[[焊接传热学 张文钺.pdf#page=106]]（书 p.102）

# 差分稳定性条件（Stability Criterion）

## 一句话定义

衡量"计算中的误差会不会被逐步放大"的判据：**误差增长因子 $\lvert\omega\rvert\le1$**；对显式格式具体化为 $f=\frac{a\Delta t}{(\Delta x)^2}\le\frac12$。

## 为什么重要

差分计算的初始条件、边界条件都是实测数据，本身带误差，计算机还有舍入误差。**误差若被不断放大，解就完全失去意义**——书中表5-1 就是活教材：$f=1$ 时算出的温度超过热端 100 ℃ 并出现负温度，越算越大。稳定性条件是判断"这个 $\Delta t$ 能不能用"的唯一标准，也是显式 vs 隐式之争的全部理由。

## 判据 / 公式 / 关键数

**通式（误差增长因子）**：
$$\lvert\omega\rvert\le1$$
$\omega$ 是 $t_n\to t_{n+1}$ 一次时间步长运算中误差的放大倍数。

**一般隐式格式的稳定域**（$\eta$ 为权系数）：
$$\omega=\frac{1-2(1-\eta)f(1-\cos\theta)}{1+2\eta f(1-\cos\theta)}$$
$$\begin{cases}0\le\eta<\frac12:\quad f\le\dfrac{1}{2(1-2\eta)}\\[2mm]\eta\ge\frac12:\quad\text{无条件稳定}\end{cases}$$

**常用具体形式**：

| 情形 | 条件 | 来源 |
|---|---|---|
| 一维显式（$\eta=0$） | $f\le\frac12$，即 $\Delta t\le\dfrac{(\Delta x)^2}{2a}$ | 式(5-43) 后推论 |
| 六点（$\eta=\frac12$）／完全隐式（$\eta=1$） | 无条件稳定 | p.103 图5-4 |
| 二维显式 | $\dfrac{a\Delta t}{(\Delta x)^2}+\dfrac{a\Delta t}{(\Delta y)^2}\le\dfrac12$（等步长 $\le\frac14$） | 式(5-66) |
| 有对流边界的显式 | $f\le\dfrac{1}{2\left(1+\alpha\Delta x/\lambda\right)}$ | 式(5-58) |

**关键数**：$f=\frac{a\Delta t}{(\Delta x)^2}$ 无量纲；$\alpha\Delta x/\lambda$ 是边界处的 Biot 数。

## 适用条件与边界

- $f\le\frac12$ 是**充分条件**（书中原文），不是精确的必要条件；
- **边界条件会改写稳定条件**：同一方程同一 $\Delta x$，绝热边界允许 $f\le\frac12$，对流边界收紧为 $\frac{1}{2(1+\alpha\Delta x/\lambda)}$——书中明说"这在计算中很不方便"；
- 二维的门槛比一维严：邻居从 2 个变 4 个，稳定裕度被分掉一半（$\frac12\to\frac14$）；
- **隐式格式没有 $\Delta t$ 上的稳定限制**，但精度仍受 $\Delta t$ 限制；
- 稳定性判据只在"线性、常系数"前提下严格成立；物性随温度变、有相变时只能作参考。

## 常见误区

- 把 $f\le\frac12$ 当成"建议值"而非硬约束——越过它就震荡发散（表5-1）。
- 认为"隐式无条件稳定 ⇒ 可以随便取 $\Delta t$"。精度会先崩。
- 把二维条件记成"每个方向各自 $\le\frac12$"（正确是**两者之和** $\le\frac12$）。
- 漏掉对流边界引起的收紧项，结果在焊接件表面附近先炸。
- 把 $\omega$ 当成"物理温度变化率"——它只是**误差**的放大倍数。
- 记错 $f$ 的定义（丢平方），量纲上立刻能查出：$f$ 必须无量纲。

## 关联

- 上位：[[有限差分法]]
- 相关：[[显式差分格式]]、[[隐式差分格式]]
- 出处：[[§5-2 用有限差分法解不稳定热传导问题]]（稳定性专节）、[[§5-3 用有限差分法计算焊接热传导问题]]（变通显式法沿用同一条件）

File: 焊接传热学/09 概念卡/数值积分法.md
---
type: 概念
chapter: 4
section: "§4-2"
book_page: 85
pdf_page: 89
tags:
  - 焊接传热学
  - 章/04
  - 主题/数值解
  - 类型/方法
aliases:
  - 数值积分
  - numerical integration
  - 求积
---

> 📄 原文：[[焊接传热学 张文钺.pdf#page=89]]（书 p.85）

# 数值积分法（Numerical Integration）

## 一句话定义

把积分区间离散成若干**积分点**，用被积函数在这些点上的数值**加权求和**来逼近积分值，从而绕开"找原函数"。

## 为什么重要

焊接温度场的解析式（Rosenthal 解、移动热源解）里经常带一个时间积分，被积函数是 $e^{-1/t'}$ 型、**没有初等原函数**——不数值积分就算不出温度。它是书中列出的三种数值解法之一（数值积分、有限差分、有限元），而且**只有它不解决空间离散**，所以在焊接计算里几乎总是配合别的方法一起出现（本章用它算时间域，第六章用它算单元积分）。

## 判据 / 公式 / 关键数

插值求积的通式：
$$I=\int_a^b f(x)\mathrm dx\approx\sum_{k=0}^{n}A_kf(x_k),\qquad A_k=\int_a^b l_k(x)\mathrm dx$$

| 公式 | 节点 | 代数精度 |
|---|---|---|
| 梯形（两点）$\frac{b-a}{2}[f(a)+f(b)]$ | 等距，端点 | 1 次 |
| Simpson（三点）$\frac{b-a}{6}[f(a)+4f(c)+f(b)]$ | 等距，含中点 | 3 次 |
| 高斯（$n$ 点）$\sum H_if(\xi_i)$ | **不等距**（Legendre 根） | $2n-1$ 次 |

关键数：$n=3$ 的高斯公式已精确到 5 阶多项式；$\sum H_i=2$（$\xi\in[-1,1]$ 的长度）是最好的自检。

## 适用条件与边界

- 被积函数**无初等原函数**或原函数难以求得时；
- 区间不在 $[-1,1]$ 时必须变换：$x=\frac{a+b}{2}+\frac{b-a}{2}\xi$，**别忘了 Jacobi 因子 $\frac{b-a}{2}$**；
- 书中明确指出它的缺点是**边界条件不好处理**——这也是为什么焊接温度场最终多用差分/有限元，而不是单靠数值积分；
- 计算量：一维/二维/三维分别与 $n$、$n^2$、$n^3$ 成正比，节点数不宜贪多。

## 常见误区

- 把"数值积分法"当成"数值解法"的同义词。后者是总称，含差分法与有限元法。
- 以为求积系数 $A_k$ 依赖被积函数——它只由**节点位置**决定。
- 忘了复化公式里的 $h$ 是**子区间步长**，不是区间全长。
- 把高斯求积的精度说成 $2n$ 阶（实为 $2n-1$ 阶），或把 $\sum H_i$ 记成 1（实为 2）。

## 关联

- 上位：[[§4-1 焊接温度场的数值解法]]（三种数值解法的定位）
- 相关：[[高斯求积]]、[[有限差分法]]
- 出处：[[§4-2 数值积分的一般概念]]、[[§4-3 焊接温度场的数值积分解法]]

File: 焊接传热学/09 概念卡/显式差分格式.md
---
type: 概念
chapter: 5
section: "§5-2"
book_page: 100
pdf_page: 104
tags:
  - 焊接传热学
  - 章/05
  - 主题/数值解
  - 类型/方法
aliases:
  - 显式差分格式
  - explicit scheme
  - 显式格式
  - 前向差分格式
---

> 📄 原文：[[焊接传热学 张文钺.pdf#page=104]]（书 p.100）

# 显式差分格式（Explicit Scheme）

## 一句话定义

时间导数取**向前差商**、空间导数取**$n$ 时刻**值的差分格式：$T_i^{n+1}$ 可由 $T_{i-1}^n,T_i^n,T_{i+1}^n$ 直接算出。

## 为什么重要

它是**唯一能让每个节点独立求解**的格式——不需要解方程组，三行代码就能编程，是理解所有差分格式的起点。代价是**稳定性受步长严格限制**：焊接算例中网格一细（$\Delta x\to$ 小），允许的 $\Delta t$ 就趋近于零，直接导致"算不动"，所以才需要 §5-3 的变通显式法与隐式格式。

## 判据 / 公式 / 关键数

一维（$\eta=0$，$f=\frac{a\Delta t}{(\Delta x)^2}$）：
$$T_i^{n+1}=fT_{i-1}^n+(1-2f)T_i^n+fT_{i+1}^n$$
截断误差 $O\left(\Delta t+(\Delta x)^2\right)$。

二维（等步长）：
$$T_{i,j}^{n+1}=f_x\left(T_{i+1,j}^n+T_{i-1,j}^n\right)+f_y\left(T_{i,j+1}^n+T_{i,j-1}^n\right)+\left(1-2f_x-2f_y\right)T_{i,j}^n+\frac{\Delta t}{c\rho h}q_{0}$$

**稳定条件（充分条件）**：
$$f\le\frac12\ \Longleftrightarrow\ \Delta t\le\frac{(\Delta x)^2}{2a}\quad(\text{一维})$$
$$\frac{a\Delta t}{(\Delta x)^2}+\frac{a\Delta t}{(\Delta y)^2}\le\frac12\quad(\text{二维，等步长时}\le\tfrac14)$$
$$f\le\frac{1}{2\left(1+\alpha\Delta x/\lambda\right)}\quad(\text{有对流边界时，更苛刻})$$

**关键数**：$f=\frac12$ 时 $T_i^{n+1}=\frac12(T_{i-1}^n+T_{i+1}^n)$，自身项消失；$f=1$ 时（书中表5-1）计算出现 $T>100\ ℃$ 与负温度并不断放大 → 失稳。

## 适用条件与边界

- 只适合**小时间步长**的短时程或粗网格计算；
- 边界节点要单独列式（绝热 $T_1^{n+1}=(1-2f)T_1^n+2fT_2^n$、对流见式5-56），这些式子里的 $2f$ 来自**虚设节点**；
- **有对流边界时稳定条件从 $f\le\frac12$ 收紧**——边界散热越强、$\Delta x$ 越粗，允许的 $\Delta t$ 越小；
- 焊接算例中的热源项 $\frac{\Delta t}{c\rho h}q_{mi}$ 直接加在显式式子上（式5-72a）。

## 常见误区

- 把 $f\le\frac12$ 当成"精确界限"——书中说的是**充分条件**，但 $f$ 接近 $\frac12$ 时会出现衰减很慢的锯齿，实用上常取 $f\le\frac14$。
- 认为"显式一定比隐式精度低"——两者截断误差同阶（$O(\Delta t+(\Delta x)^2)$），差别在稳定性而不在精度阶。
- 忘记边界式的系数之和必须为 1（$(1-2f)+2f=1$），这是守恒的自检。
- 把 $f$ 记成 $a\Delta t/\Delta x$（少平方），量纲立刻暴露：$f$ 必须无量纲。

## 关联

- 上位：[[有限差分法]]
- 相关：[[隐式差分格式]]、[[差分稳定性条件]]
- 出处：[[§5-2 用有限差分法解不稳定热传导问题]]、[[§5-3 用有限差分法计算焊接热传导问题]]

File: 焊接传热学/09 概念卡/有限元法.md
---
type: 概念
chapter: 6
section: "§6-1"
book_page: 121
pdf_page: 125
tags:
  - 焊接传热学
  - 章/06
  - 主题/有限元
  - 主题/数值解
  - 类型/方法
aliases:
  - 有限单元法
  - FEM
  - 温度刚度矩阵
---

> 📄 原文：[[焊接传热学 张文钺.pdf#page=125]]（书 p.121–126）

# 有限元法（finite element method, FEM）

## 一句话定义

把求解域剖分成有限个单元，单元内用形函数插值，再按节点把单元方程累加成整体代数方程组求解的方法。

## 为什么重要

解析解（如 Rosenthal 解）要求几何简单、热源理想、物性不变；实际焊件有坡口、填角、多层焊、相变、物性随温度剧变，解析解全部失效。有限元法只需把几何切成三角形单元、把材料写成 $\lambda(T)$、把热源写成体积或边界条件，就能算任意形状焊件的温度场——这正是它从 70 年代起成为焊接传热主流工具的原因。

## 判据 / 公式 / 关键数

单元内温度线性插值：

$$
T(x,y)=[N]\{T\}^e=N_iT_i+N_jT_j+N_mT_m,\qquad N_i=\frac{1}{2A}(a_i+b_ix+c_iy)
$$

单元导热矩阵与热容矩阵：

$$
[K_1]^e=\frac{\lambda}{4A}
\begin{bmatrix}
b_i^2+c_i^2 & b_ib_j+c_ic_j & b_ib_m+c_ic_m\\
 & b_j^2+c_j^2 & b_jb_m+c_jc_m\\
\text{对称} & & b_m^2+c_m^2
\end{bmatrix},
\qquad
[C]^e=\frac{\rho cA}{12}\begin{bmatrix}2&1&1\\1&2&1\\1&1&2\end{bmatrix}
$$

总体方程（不稳定导热）：

$$
[K]\{T\}+[C]\left\{\frac{\partial T}{\partial t}\right\}=\{P\},\qquad
[K]=\sum_e[K]^e,\ \ \{P\}=\sum_e\{P\}^e
$$

**关键数**：$[K]$ **对称、正定、带状分布**（故用半带宽存储）；三角形单元面积 $A$ 必须按逆时针 $i,j,m$ 编号计算，否则为负。

## 适用条件与边界

- **两种入口**：能写出泛函时走变分法（线性问题）；写不出时走加权余值法（非线性问题）。二者在有泛函时等价。
- **边界处理**：给定温度为强加边界条件（必须事先满足）；热流、换热为自然边界条件（由极值/余值积分自动满足）。
- **不稳定问题**：空间有限元 + 时间差分，$\Delta t$ 受稳定性限制（$\Delta t\propto(\Delta x)^2$），实用上配变步长。
- **薄板/厚板**：薄板取板平面二维模型、热源作内部热源；厚板本是三维，简化为"垂直焊缝的单位厚度截面 + 准稳态 + 热源沿焊缝同时作用"，会丢失焊接速度的影响。

## 常见误区

- **以为网格越细越好**：网格加密使 $\Delta t$ 上界按平方缩小，机时按 4 倍以上增长；同时单元过小会使 $[K]$ 病态。
- **把有限元当纯数学工具**：本章反复强调"决定结果好坏的是**数学模型**（热源、边界、潜热）而不是算法"。算法只是把模型解出来。
- **忽略单元朝向**：节点顺时针编号会使 $A<0$，全部刚度项符号错乱。
- **把稳态程序直接用于不稳定**：稳态势只需解一次方程组；不稳定必须从初始温度逐步推进，每组系数阵都要重算（非线性时尤其）。
- **以为 $[K]$ 与 $[C]$ 都能一次分解反复用**：线性问题可以，非线性问题不行——$[K]$、$[C]$ 随温度变，每步都要重新形成与分解。

## 关联

- 上位：数值解法（与数值积分、有限差分并列）
- 相关：[[变分原理]]（线性入口）、[[加权余值法]]（非线性入口）、[[相变潜热处理]]（材料非线性的一部分）、[[热传导微分方程]]（被离散的对象）、[[边界条件]]
- 出处：[[§6-1 基于变分法的热传导问题有限元分析]]、[[§6-2 基于权余值法的热传导问题有限元分析]]、[[§6-4 计算机程序的编制和实例分析]]、[[第六章 焊接温度场的有限元解法]]

File: 焊接传热学/09 概念卡/有限差分法.md
---
type: 概念
chapter: 5
section: "§5-1"
book_page: 94
pdf_page: 98
tags:
  - 焊接传热学
  - 章/05
  - 主题/数值解
  - 类型/方法
aliases:
  - 有限差分法
  - finite difference method
  - 差分法
  - FDM
---

> 📄 原文：[[焊接传热学 张文钺.pdf#page=98]]（书 p.94）

# 有限差分法（Finite Difference Method）

## 一句话定义

以**差分代微分、差商代微商**，把连续的温度场问题化为有限个节点上的温度代数方程组，再求解。

## 为什么重要

它是焊接温度场两大主流数值解法之一（另一个是有限元）。优点是**线性方程组计算格式简单、物理意义清楚**，特别适合形状规则的焊件；焊接热传导的工程计算（含动坐标、变步长、相变潜热折算）基本都是它的地盘。缺点是网格多为正方形/矩形/正三角形，**对复杂形状或边界不易贴合**——这正是有限元存在的理由。

## 判据 / 公式 / 关键数

三种差商与其截断误差：

$$\frac{f(x+\Delta x)-f(x)}{\Delta x}=f'+O(\Delta x)\quad(\text{向前})$$
$$\frac{f(x)-f(x-\Delta x)}{\Delta x}=f'+O(\Delta x)\quad(\text{向后})$$
$$\frac{f(x+\Delta x)-f(x-\Delta x)}{2\Delta x}=f'+O\left((\Delta x)^2\right)\quad(\text{中心})$$
$$\frac{f(x+\Delta x)-2f(x)+f(x-\Delta x)}{(\Delta x)^2}=f''+O\left((\Delta x)^2\right)\quad(\text{二阶})$$

差分格式写成矩阵形式：$[A]\{T\}=\{B\}$，$[A]$ 是**稀疏带状矩阵**。
稳定导热的代表结果（无内热源、$\Delta x=\Delta y$）：
$$T_{i,j}=\frac14\left(T_{i+1,j}+T_{i-1,j}+T_{i,j+1}+T_{i,j-1}\right)$$
推论：**温度场极值必出现在边界上**。

## 适用条件与边界

- 网格步长 $\Delta x$、$\Delta y$ 决定精度；每次加密都要重算；
- **边界节点必须单独处理**，且"每个边界节点只能属于一种边界条件"（角点需指定归属）；
- 边界用一阶前向/后向差商会使截断误差比内节点**低一阶** → 用**虚设节点 + 中心差商**拉平（§5-2、§5-3）；
- 不稳定问题还要额外离散时间域，并受**稳定性条件**约束（见 [[差分稳定性条件]]）；
- 曲线边界上节点不落在边界时须特殊处理。

## 常见误区

- 把中心差商当成"精度更高所以永远更好"——它在对流项强（网格 Péclet 数大）时会振荡，只是本书的一维导热问题里无此风险。
- 忘记二阶差商的截断误差是 $O((\Delta x)^2)$，误认为只有 $O(\Delta x)$。
- 把绝热边界写成 $T=0$（应为 $\partial T/\partial n=0$，离散成 $T_i=T_{i-1}$）。
- 认为差分法"不精确"——书中明确解析解可作为校核数值解的标准，两者互补。

## 关联

- 上位：[[§4-1 焊接温度场的数值解法]]
- 相关：[[显式差分格式]]、[[隐式差分格式]]、[[差分稳定性条件]]、[[数值积分法]]
- 出处：[[§5-1 用有限差分法解稳定热传导问题]]、[[§5-2 用有限差分法解不稳定热传导问题]]、[[§5-3 用有限差分法计算焊接热传导问题]]

File: 焊接传热学/09 概念卡/极限饱和状态.md
---
type: 概念
chapter: 2
section: "§2-1"
book_page: 28
pdf_page: 32
tags:
  - 焊接传热学
  - 章/02
  - 主题/温度场
  - 类型/判据
aliases:
  - 极限饱和状态
  - 饱和状态
  - Quasi-steady state
  - 准稳定温度场
---

> 📄 原文：[[焊接传热学 张文钺.pdf#page=32]]（书 p.28）

# 极限饱和状态（Quasi-steady / Limiting saturated state）

## 一句话定义

热源持续作用**足够长时间**（$t\to\infty$）后，焊件上各点温度不再随时间变化（固定热源）或温度场随热源一起平移（移动热源）的状态。

## 为什么重要

第二章**绝大多数公式都以它为条件**：式(2-2)(2-4)(2-5)(2-6)(2-7)(2-10)(2-11)(2-14)(2-15)(2-16)(2-20)(2-21) 全部是饱和状态解。实际焊接几十秒后即近似进入该状态，所以这些公式才是工程可用的。理解它是"准稳定"而不是"热平衡"，才能正确理解"温度场随热源移动"这一图像。

## 判据 / 公式 / 关键数

- 固定热源：$t\to\infty$ 时 $T\to T_{op}=\dfrac{q}{2\pi\lambda R}$（厚大焊件，式 2-2）
- 移动热源：$T=\dfrac{q}{2\pi\lambda R}\exp\!\left[-\dfrac{v}{2a}(R+x)\right]$（式 2-4）——温度场"和热源一起移动，就好像火车带着列车一样"
- 有限时间的修正：$T(t)=\psi(\beta,\tau)T_{op}$，$\psi\to1$ 即进入饱和（式 2-17）
- 两个阶段（图 2-2）：**吸热阶段**（温度随时间升高）→ **极限饱和阶段**（温度不再随时间变化）
- 进入饱和所需时间：由 $\tau=\dfrac{v^{2}t}{4a}$（厚大焊件）与 $\psi$ 图判断，一般 $\tau\gtrsim2$ 时 $\psi\approx1$

## 适用条件与边界

- 热源功率 $q$、焊速 $v$ 为常数（功率或焊速变化则须重新建立饱和场）
- 物性常数、无相变、无熔化潜热
- 三套公式对应三种焊件：厚大焊件、薄板、细棒（[[点状热源]] / [[线状热源]] / [[面状热源]]）
- 断火后不再有饱和状态，转入**均匀化（冷却）阶段**

## 常见误区

- **"饱和"不是"热平衡"**：移动热源的饱和场是**准稳定**场，空间分布不变但热量一直在流入/流出。
- **不是"温度处处相等"**：饱和指"某点温度不随时间变"，空间上仍有很大梯度。
- **饱和温度 $T_{op}$ 与时间无关，但与位置强相关**：$T_{op}\propto1/R$（厚大焊件）。
- **把 $t\to\infty$ 当成"要焊很久"**：实际 $\tau\gtrsim2$ 即近似成立，通常只需几秒到几十秒。
- **断火后用饱和公式**：错，必须用式(2-18)(2-19) 的正负热源叠加。

## 关联

- 上位：[[Rosenthal 方程]]（饱和解即其准稳态形式）
- 相关：[[点状热源]]、[[线状热源]]、[[面状热源]]、[[临界板厚]]
- 出处：[[§2-1 厚大焊件连续焊接时的温度场]]、[[§2-4 极限饱和状态时温度场的简化计算法]]
- 有限时间修正：[[§2-5 加热及冷却阶段温度场的计算]]（饱和系数 ψ）

File: 焊接传热学/09 概念卡/温度场与等温线.md
---
type: 概念
chapter: 1
section: "§1-4"
book_page: 12
pdf_page: 16
tags:
  - 焊接传热学
  - 章/01
  - 主题/温度场
aliases:
  - 温度场
  - 等温线
  - 等温面
---

> 📄 原文：[[焊接传热学 张文钺.pdf#page=16]]（书 p.12–13）

# 温度场与等温线（Temperature Field & Isotherms）

## 一句话定义

焊件上某一瞬时各点温度的分布 $T=f(x,y,z,t)$；把瞬时温度相同的点连起来就是**等温线**（平面）或**等温面**（空间）。

## 为什么重要

它是焊接传热学的研究对象，也是所有工程判据的载体：热影响区边界就是某条等温线（如 1200 ℃ 固相线、A3 线、800/500 ℃）；熔池形状就是 1500 ℃ 等温面。看懂等温线图（图 1-9、1-11、1-12）等于看懂了整章。

## 判据 / 公式 / 关键数

$$T=f(x,y,z,t)$$

- 等温线**互不相交**；
- 等温线越密 → 温度梯度越大；
- 温度梯度方向**垂直于等温线**，指向升温方向为正。

## 适用条件与边界

- 稳定 / 不稳定 / 准稳定三种：焊接绝大多数是**不稳定**，连续焊接稳定阶段是**准稳定**。
- 等温线是二维截面上的表达；三维用等温面。

## 常见误区

- 把等温线图当作"某一时刻的快照"之外的东西：换了焊接速度，等温线形状就变。
- 认为等温线范围大 = 热输入大：不锈钢 $\lambda$ 小，同样线能量下等温线范围也更大。

## 关联

- 相关：[[温度梯度]]、[[准稳态温度场]]、[[线能量]]
- 出处：[[§1-4 焊接温度场及其影响因素]]

File: 焊接传热学/09 概念卡/温度定标.md
---
type: 概念
chapter: 7
section: "§7-2"
book_page: 148
pdf_page: 152
tags:
  - 焊接传热学
  - 章/07
  - 主题/测试
  - 类型/方法
aliases:
  - 温度标定
  - 灰度温度对应
  - 定标器
---

> 📄 原文：[[焊接传热学 张文钺.pdf#page=152]]（书 p.148–151）

# 温度定标（temperature calibration）

## 一句话定义

建立"图象灰度值（电平）↔ 温度"对应关系的全过程，是把热象图变成温度场的必要一步。

## 为什么重要

红外热象系统的输出只是灰度（象素电子值），它同时受辐射波长、辐射能量、被测点周围条件、信息传递的时空因素、材料、距离、表面状态等影响。**其中只有波长和辐射能量直接反映温度**，其余因素都与温度无关却影响灰度。所以不做定标，热象图只是彩色图像、不是温度场；不在"相对固定非温度影响因素"的条件下定标，定标本身也失去意义。

## 判据 / 公式 / 关键数

定标的理论依据是黑体辐射的刻度方程与灰体换算：

$$
V=F K\frac{\varepsilon}{\varepsilon'}R_\lambda\tau\,\sigma_0T^4\frac{A_1A_2}{\pi r^2}
$$

$$
T_2=\frac{T_1}{\varepsilon^{1/4}}\qquad\big(V(T_2)=V(T_1)\big)
$$

**四种工程定标法**：

| 方法 | 做法 | 特点 |
|---|---|---|
| **黑体炉定标法** | 用石墨圆筒黑体炉作标准辐射源（长径比 >6、底部圆锥），对温度与电平建立分度表，再按被测物 $\varepsilon$ 换算 | 理论最严格、可精确计算；只能静态 |
| **定标器定标法** | 用**与试件同材料**做定标器，通电加热、两端水冷，设计成沿 $X$ 温度线性分布；与被测对象**同时摄取** | 简单、消除现场干扰；每次取象都要用，只适合反面取象 |
| **监视热电偶定标法** | 焊缝背面焊监视热电偶，用 X-Y 记录仪记温度；再用 $x=vt$ 把 $T=f(t)$ 变换成 $T=f(x)$，画辅助线量各颜色区长度定标 | **误差 <2%**（与多热电偶直接定标比较），适合动态 |
| **钨带灯定标法** | 用经计量标定的钨带灯 + 不同透过率滤光片得到一系列标准亮度，建立 $I$–灰度 $H$ 曲线，配合 $I$–$T$ 曲线 | 用于**电弧等离子体**温度场 |

**关键数**：热电偶动态定标与多热电偶直接定标的误差小于 **2%**；每种滤光片只在某一温度范围内与灰度值呈**线性**关系（如 IRN01 适用 600～900 ℃、IRN02 适用 900～1200 ℃）。

## 适用条件与边界

- 定标时被测对象的**距离、表面状态、环境条件、光路（滤光片）** 必须与实测时一致；换滤光片必须重新定标。
- 灰体换算依赖 $\varepsilon$ 的取值；$\varepsilon$ 随温度、表面状态变化时须分段处理。
- 黑体炉法要求光路几何满足"从黑体开口任一点经光孔所画的直线都只到达圆筒底部"，否则不是黑体辐射。
- 电弧温度场的定标不能用黑体炉：须用钨带灯法 + 超窄带滤光片（$7635$ Å）。

## 常见误区

- **以为定标是一次性的仪器参数**：定标是"装置 + 对象 + 现场条件"三者的联合标定，条件变了必须重标。
- **用黑体炉分度表直接读灰体温度**：必须按 $T_2=T_1/\varepsilon^{1/4}$ 换算。
- **在定标之外改滤光片**：滤光片决定波段也决定线性温区，改片不重标等于作废。
- **把伪着色参数当定标**：门槛值、步长、色数只是显示参数，定标是它们背后的温度基准。
- **忽略"非温度影响因素"**：距离、烟尘、弧光反射都会改灰度；不定标就直接算温度，误差可达数十度。

## 关联

- 上位：[[红外热象法]]
- 相关：[[发射率]]（灰体换算所需）
- 出处：[[§7-2 热象法测温原理及温度定标]]、[[§7-4 热象法测定温度场]]（三种实例各用不同定标法）、[[第七章 热象法测定焊接温度场]]

File: 焊接传热学/09 概念卡/温度梯度.md
---
type: 概念
chapter: 1
section: "§1-4"
book_page: 12
pdf_page: 16
tags:
  - 焊接传热学
  - 章/01
  - 主题/温度场
  - 类型/公式
aliases:
  - 温度梯度
  - 热梯度
---

> 📄 原文：[[焊接传热学 张文钺.pdf#page=16]]（书 p.12）

# 温度梯度（Temperature Gradient, $\partial T/\partial n$）

## 一句话定义

沿等温面法线方向单位距离的温度变化率，$\partial T/\partial n$，单位 ℃/cm。

## 为什么重要

它是傅立叶定律里的驱动项：$q=-\lambda\,\partial T/\partial n$。热流大小只取决于"梯度有多大"，而焊接的特点就是**梯度极大**（可达 $10^4$ ℃/cm 量级），因此热流密度、热应力、变形都极强。冷却速度、热应力估算都从这里出发。

## 判据 / 公式 / 关键数

$$\frac{\partial T}{\partial n}=\lim_{\Delta S\to0}\frac{T_1-T_2}{\Delta S},\qquad \frac{\partial T}{\partial n}=\frac{\partial T}{\partial S}\cdot\frac{1}{\cos\alpha}$$

- 方向：垂直于等温线，指向温度升高方向为正；
- 任取 $\Delta S$ 方向时，梯度只有法向分量是最大的，斜方向要乘 $1/\cos\alpha$。

## 适用条件与边界

- 温度梯度在**熔合线附近最大**，向母材迅速衰减，因此热影响区的组织梯度、硬化带都集中在熔合线一侧。
- 与冷却速度 $\omega=\partial T/\partial t$ 是不同概念：一个是空间导数，一个是时间导数。

## 常见误区

- 把"梯度大"直接等同于"冷却快"：空间梯度大也可能对应升温阶段。
- 忘记 $\cos\alpha$ 修正，直接用某个斜方向的温差除以距离。

## 关联

- 相关：[[温度场与等温线]]、[[热传导微分方程]]、[[导热系数]]
- 出处：[[§1-4 焊接温度场及其影响因素]]

File: 焊接传热学/09 概念卡/点状热源.md
---
type: 概念
chapter: 2
section: "§2-1"
book_page: 27
pdf_page: 31
tags:
  - 焊接传热学
  - 章/02
  - 主题/热源
  - 主题/温度场
  - 类型/方法
aliases:
  - 点状热源
  - Point heat source
  - 集中点热源
  - 点热源
---

> 📄 原文：[[焊接传热学 张文钺.pdf#page=31]]（书 p.27）

# 点状热源（Point heat source）

## 一句话定义

把热源尺寸远小于板厚、热量集中在一点的理想热源；对应**三维导热**，用于厚大焊件（半无限大体）。

## 为什么重要

它是整个第二章最基础的热源模型：厚大焊件的全部公式（式 2-1 ~ 2-7）、简化查图（式 2-15）、中厚板的式(2-20) 都建立在"点热源"之上。把薄板误当点热源，会把热影响区算得过窄、把峰值温度算得过高；反过来把厚板当线热源，会低估近热源处的温度。

## 判据 / 公式 / 关键数

- 三维瞬时点源：$T=\dfrac{2Q}{c\rho(4\pi at)^{3/2}}\exp\!\left(-\dfrac{R^{2}}{4at}\right)$（式 1-26）
- 连续固定点源：$T=\dfrac{q}{2\pi\lambda R}\left[1-\Phi\!\left(\dfrac{R}{\sqrt{4at}}\right)\right]$（式 2-1）；饱和值 $T_{op}=\dfrac{q}{2\pi\lambda R}$（式 2-2）
- 连续移动点源（准稳态）：$T=\dfrac{q}{2\pi\lambda R}\exp\!\left[-\dfrac{v}{2a}(R+x)\right]$（式 2-4）
- 温度衰减：与 $R$ 成反比（1/R），热源点上 $R=0$ 时 $T\to\infty$（数学假象）
- 时间衰减（瞬时源）：$T\propto t^{-3/2}$，三类热源中**衰减最快、传热最快**

## 适用条件与边界

- 板厚足够大，可视为**半无限大体**（判据见 [[临界板厚]]）
- 热源作用区尺寸远小于板厚、且远小于所关心的距离 $R$
- 材料热物理性质取常数、不计表面散热、不计熔化潜热与熔池对流
- 只适用 $R$ 不太小的区域；焊缝中心、熔池内部不能用

## 常见误区

- **"点状"说的是热源模型，不是焊件形状**：厚大焊件（平板）也用点状热源。
- **手弧焊就一定不是点热源**：不对。板厚 20 mm 以上、线能量中等时，20 mm 低碳钢已可近似为厚大焊件（p.43 例 5 的对照）。
- **厚大焊件"热源后方温度与焊速无关"**（式 2-6）只对点状热源 + 三维成立，不能搬到薄板。
- **用点热源公式算熔池中心温度**：$R=0$ 发散，无物理意义。

## 关联

- 上位：热源模型（按导热维数分 [[点状热源]] / [[线状热源]] / [[面状热源]]）
- 相关：[[线状热源]]、[[面状热源]]、[[极限饱和状态]]、[[Rosenthal 方程]]、[[临界板厚]]
- 出处：[[§2-1 厚大焊件连续焊接时的温度场]]；延伸：[[§2-6 中厚板焊接时的温度场计算]]（式 2-20 仍用点热源）

File: 焊接传热学/09 概念卡/热传导微分方程.md
---
type: 概念
chapter: 1
section: "§1-5"
book_page: 19
pdf_page: 23
tags:
  - 焊接传热学
  - 章/01
  - 主题/温度场
  - 类型/公式
aliases:
  - 导热微分方程
  - 傅立叶方程
  - 热传导方程
  - Fourier 方程
---

> 📄 原文：[[焊接传热学 张文钺.pdf#page=23]]（书 p.19）

# 热传导微分方程（Heat Conduction Equation）

## 一句话定义

由傅立叶定律 + 能量守恒导出的温度场控制方程：$\partial T/\partial t=a\nabla^2T$（常物性、无内热源）。

## 为什么重要

全书只有这一个方程。第 1–3 章是求它的解析解，第 4–6 章是求它的数值解，第 7 章是直接测它的解。所有公式都可以回溯到它。

## 判据 / 公式 / 关键数

三维：

$$\frac{\partial T}{\partial t}=a\left(\frac{\partial^2T}{\partial x^2}+\frac{\partial^2T}{\partial y^2}+\frac{\partial^2T}{\partial z^2}\right)$$

二维（薄板，$\partial T/\partial z=0$）：

$$\frac{\partial T}{\partial t}=a\left(\frac{\partial^2T}{\partial x^2}+\frac{\partial^2T}{\partial y^2}\right)$$

一维（细棒，$\partial T/\partial y=\partial T/\partial z=0$）：

$$\frac{\partial T}{\partial t}=a\frac{\partial^2T}{\partial x^2}$$

有内热源：$\dfrac{\partial T}{\partial t}=a\nabla^2T+\dfrac{q_v}{c\rho}$；变物性：$\dfrac{\partial T}{\partial t}=\nabla\cdot(a\nabla T)$。

## 适用条件与边界

- 常物性、无内热源、各向同性；
- 必须配初始条件与边界条件才封闭；
- 相变潜热、对流辐射边界、变物性都使其非线性化，解析解失效。

## 常见误区

- 写成 $\partial T/\partial t=\lambda\nabla^2T$（漏了 $c\rho$）。
- 认为降维是近似：在"该方向无梯度"的前提下，降维是严格的。

## 关联

- 相关：[[热扩散率]]、[[边界条件]]、[[温度梯度]]
- 出处：[[§1-5 焊接传热计算基本公式]]
- 解法：[[§4-3 焊接温度场的数值积分解法]]、[[§5-2 用有限差分法解不稳定热传导问题]]、[[§6-1 基于变分法的热传导问题有限元分析]]

File: 焊接传热学/09 概念卡/热扩散率.md
---
type: 概念
chapter: 1
section: "§1-4"
book_page: 15
pdf_page: 19
tags:
  - 焊接传热学
  - 章/01
  - 主题/材料物性
  - 类型/公式
aliases:
  - 热扩散率
  - 导温系数
  - a
---

> 📄 原文：[[焊接传热学 张文钺.pdf#page=19]]（书 p.15）

# 热扩散率（Thermal Diffusivity, $a$）

## 一句话定义

$a=\lambda/(c\rho)$，表征温度在材料中传播的速度，cm²/s。

## 为什么重要

它是热传导微分方程里唯一的物性参数，也是所有解析解中的核心组合：$e^{-R^2/4at}$、$(4\pi at)^{3/2}$、$R^2/4at$。温度场"跑多快、扩多宽"由它决定。$a$ 大 → 热量迅速摊开、峰值温度低、冷却慢；$a$ 小 → 热量堆在热源附近、峰值高、梯度陡。

## 判据 / 公式 / 关键数

$$a=\frac{\lambda}{c\rho}\quad[\mathrm{cm^2/s}]$$

| 材料 | $a$ / cm²/s |
|---|---|
| 低碳钢 | 0.07–0.10 |
| 不锈钢 | 0.05–0.07 |
| 铝 | 1.00 |
| 铜 | 0.95 |

## 适用条件与边界

- 常物性假定下 $a$ 为常数；真实焊接中 $a$ 随温度变化（尤其相变区），此时方程为非线性 $\partial T/\partial t=\nabla\cdot(a\nabla T)$。
- 单位是 cm²/s；SI 为 m²/s，换算 $a_{\rm SI}=10^{-4}a_{\rm 书}$。

## 常见误区

- 把 $a$ 与 $\lambda$ 混：$\lambda$ 是"导热能力"，$a$ 是"温度传播速度"，量纲不同。
- 用"$a$ 大就冷得快"直觉判断：$a$ 大反而使峰值温度降低、冷却变缓（因为热量更快被分走）。

## 关联

- 相关：[[导热系数]]、[[容积比热容]]、[[热传导微分方程]]
- 出处：[[§1-4 焊接温度场及其影响因素]]、[[§1-5 焊接传热计算基本公式]]
