Repository: 2486809961-alt/welding-heat-transfer

# 焊接传热学 · Obsidian 知识库

张文钺《焊接传热学》整本书拆出来的结构化 Obsidian 库：**7 章 37 节 + 1 绪论，每节一篇笔记 + 43 张原子概念卡 + 公式库/术语表/附表用法**，每条结论都带原书页码，公式全部 LaTeX 化。

- 🌐 网页版（在线看 + 一键下载）：**https://2486809961-alt.github.io/welding-heat-transfer/**
- ⬇️ 整库下载：右侧 **Releases** → `welding-heat-transfer-vault.zip`

## 内容

| 目录 | 是什么 |
|---|---|
| `00 索引/` | MOC 总入口、全书目录与页码对照、公式总表、概念地图、学习路径、待校清单 |
| `01 绪论/` · `02–08 各章/` | 绪论 + 7 章 37 节逐节笔记（解析解、热循环参数、数值积分、有限差分、有限元、热象法） |
| `09 概念卡/` | 43 张原子概念卡，双向链接，一卡一个概念 |
| `10 公式库/` | 公式总表 + 从瞬时点热源到 t8/5 的完整推导链 |
| `11 附表数据/` | e⁻ˣ / erf / K₀ / Ei 函数表用法 + scipy 重算对照 |
| `12 术语/` | 中英术语对照 |

File: 焊接传热学/09 概念卡/焊接热循环.md
---
type: 概念
chapter: 3
section: "§3-1"
book_page: 56
pdf_page: 60
tags:
  - 焊接传热学
  - 章/03
  - 主题/热循环
aliases:
  - Weld thermal cycle
  - 焊接热循环曲线
  - T-t 曲线
---

> 📄 原文：[[焊接传热学 张文钺.pdf#page=60]]（书 p.56）

# 焊接热循环（Weld Thermal Cycle）

## 一句话定义

热源沿焊件移动时，焊件上某一点的温度随时间由低而高到最大值、再由高而低变化的全过程。

## 为什么重要

它是描述热源对被焊金属热作用过程的基本语言：焊接的**不均匀加热与冷却**、不均匀组织与性能、复杂的应力应变，都可以归结为不同点具有不同的热循环。整个第三章就是把这条 $T$–$t$ 曲线压缩成四个参数并给出可计算的表达式，从而把"焊接热过程"变成可设计、可校核的工艺量。

## 判据 / 公式 / 关键数

- 四个参数：加热速度 $\omega_H$、[[峰值温度]] $T_m$、[[相变温度以上停留时间]] $t_H$、[[瞬时冷却速度]] $\omega_c$（或 [[800-500℃冷却时间]] $t_{8/5}$）。
- 停留时间分解：$t_H=t_H'+t_H''$（加热段 + 冷却段）。
- 关键量级：焊接加热速度可达 $10^2\sim10^3\,^\circ$C/s（热处理只有几 ℃/s 量级）；高温停留时间仅几秒到十几秒；冷却为自然冷却。

## 适用条件与边界

- 讨论对象是**焊件上某一点**的时间历程，不是焊件整体的温度分布（那是温度场）。
- 距焊缝越近的点峰值温度越高；越远越低。同一条焊缝上不同位置的点各有各的热循环。
- 厚大焊件与薄板的热循环形状不同（三维 vs 二维导热），解析式也不同，见 [[§3-2 焊接热循环参数的数学解析]]。

## 常见误区

- 把"热循环"与"温度场"混为一谈：热循环是 $T(t)$、一点；温度场是 $T(x,y,z,t)$、全域。
- 认为焊接热循环可以照搬热处理曲线：焊接加热快得多、停留短得多、冷却是自然的，**不能机械照搬热处理规律**（p.58）。
- 只报 $t_{8/5}$ 而不报 $T_m$：同样的 $t_{8/5}$、不同 $T_m$，组织并不相同（见 [[SHCCT 图]] 的 $T_m$ 条件）。

## 关联

- 上位：第二章 焊接温度场及其数学模型（高速热源解是本章解析式的来源）
- 相关：[[峰值温度]]、[[相变温度以上停留时间]]、[[瞬时冷却速度]]、[[800-500℃冷却时间]]
- 出处：[[§3-1 焊接热循环的特征]]、[[第三章 焊接热循环参数及其应用]]

File: 焊接传热学/09 概念卡/焊接热效率.md
---
type: 概念
chapter: 1
section: "§1-2"
book_page: 6
pdf_page: 10
tags:
  - 焊接传热学
  - 章/01
  - 主题/热源
  - 类型/公式
aliases:
  - 热效率
  - 功率有效系数
  - η
---

> 📄 原文：[[焊接传热学 张文钺.pdf#page=10]]（书 p.6–8）

# 焊接热效率（Welding Thermal Efficiency, $\eta$）

## 一句话定义

焊件真正吸收的有效功率与热源总功率之比：$\eta=q/q_0$，电弧焊 $q=\eta UI$。

## 为什么重要

它是"热源功率"与"热输入"之间的唯一转换系数。所有温度场公式里的 $q$ 都是**有效功率**，直接拿电源功率代入会系统性偏高 15%–35%。同时它决定了熔化速度，因而与生产率直接挂钩。

## 判据 / 公式 / 关键数

$$q=\eta UI \tag{1-2}$$

| 方法 | $\eta$ 量级 |
|---|---|
| 电子束、激光 | > 0.9（真空/反射损失小） |
| 埋弧自动焊 | 约 0.8 |
| 手工电弧焊 | 0.7–0.85 |
| MIG | 约 0.66–0.69 |
| 电渣焊 | 随板厚增大而升高，90 mm 板可达 **>0.8** |

## 适用条件与边界

- $\eta$ 主要取决于焊接方法、规范、材料、保护方式；同方法下电流变化、焊条药皮/焊剂不同都会改变 $\eta$。
- $\eta$ **只反映焊件吸收了多少**，不反映熔敷金属与热影响区的分配比例，因此 $\eta$ 高 ≠ 热利用合理。

## 常见误区

- 把 $\eta$ 当成"效率越高越好"：电渣焊 $\eta$ 高，但热影响区最宽。
- 用电源额定功率代替 $UI$（实际电压电流随规范变化）。

## 关联

- 相关：[[线能量]]、[[加热斑点与热流分布]]、[[焊接热过程]]
- 出处：[[§1-2 焊接热源和焊接热效率]]

File: 焊接传热学/09 概念卡/焊接热过程.md
---
type: 概念
chapter: 1
section: "§1-1"
book_page: 4
pdf_page: 8
tags:
  - 焊接传热学
  - 章/01
  - 主题/热源
aliases:
  - 焊接热过程的三特点
---

> 📄 原文：[[焊接传热学 张文钺.pdf#page=8]]（书 p.4）

# 焊接热过程（Welding Thermal Process）

## 一句话定义

热源对焊件的加热、熔化与随后连续冷却的全过程，其三大特征是**局部集中、瞬时、热源运动**。

## 为什么重要

焊接冶金、热影响区组织、残余应力变形、裂纹，全部是热过程的后果。它也是焊接与热处理最本质的区别：热处理是整体、缓慢、可控；焊接是局部、瞬时、随热源移动，因此**加热冷却极不均匀、温度梯度极大**。

## 三个特征

| 特征 | 量级/表现 | 后果 |
|---|---|---|
| 局部集中性 | 热源只作用于接头部位 | 不均匀加热 → 应力、变形、裂纹 |
| 瞬时性 | 电弧焊加热速度可达 **1500 ℃/s** 以上 | 物性剧变、相变潜热、非平衡组织 |
| 热源运动性 | 受热区随热源移动 | 过程为准稳定状态 |

## 适用条件与边界

- 熔化焊都成立；**冷压焊除外**（无热过程）。
- 三个特征是定性的，不能直接代入计算——计算要落到具体的热源模型（点/线/面）与规范参数上。

## 常见误区

- "瞬时性"不等于"瞬时热源"：真实电弧是**连续**加热，瞬时热源只是数学工具，靠叠加原理还原。
- "局部"是相对焊件尺寸而言，板很薄时局部性会退化为二维甚至一维。

## 关联

- 上位：[[第一章 金属焊接的传热学基础]]
- 相关：[[准稳态温度场]]、[[瞬时集中热源]]、[[线能量]]
- 出处：[[§1-1 焊接热过程的特点]]

File: 焊接传热学/09 概念卡/相变温度以上停留时间.md
---
type: 概念
chapter: 3
section: "§3-1"
book_page: 57
pdf_page: 61
tags:
  - 焊接传热学
  - 章/03
  - 主题/热循环
aliases:
  - 高温停留时间
  - tH
  - Holding time above transformation temperature
---

> 📄 原文：[[焊接传热学 张文钺.pdf#page=61]]（书 p.57、p.61–62）

# 相变温度以上停留时间（Holding Time above Transformation Temperature）

## 一句话定义

某点在[[焊接热循环]]中温度高于某一规定温度（含相变温度）的总时间 $t_H$，等于升温段停留时间与降温段停留时间之和。

## 为什么重要

它是决定奥氏体**均质化程度**与**晶粒尺寸**的参数，与冷却速度共同决定热影响区的最终组织与性能。停留时间越长，越有利于奥氏体均质化、增加奥氏体稳定性；但温度过高时（如 1100 ℃ 以上），即使停留时间不长，低碳钢和低合金钢也会产生严重的晶粒长大（电渣焊就是典型）。

## 判据 / 公式 / 关键数

- 分解：$t_H=t_H'+t_H''$（加热过程 + 冷却过程）
- 厚大焊件：$t_H=\dfrac{q/v}{2\pi e\lambda(T_m-T_0)}\,\tau_H$
- 薄板：$t_H=\tau_H\dfrac{(q/(vh))^{2}}{4\pi\lambda c\rho(T_m-T_0)^{2}}$
- $\tau_H=\tau_2-\tau_1$ 按 $\theta=\dfrac{T-T_0}{T_m-T_0}$ 查图3-5／图3-6

关键数：例（低碳钢厚大焊件堆焊、$E=31500$ J/cm、$T_m=1500\,^\circ$C、相变温度取 900 ℃）算得 $t_H=8.79$ s。

## 适用条件与边界

- 解析式基于高速热源解 + 无因次化，需查图（图3-5～3-8）取 $\tau_H$；书中明确指出"从传热理论直接推导仍有困难，采用理论计算与图解相结合"。
- 薄板的 $\tau_H$ 比厚大焊件大得多——相同功率下薄板的高温停留时间更长，**因此薄板比厚板更易过热**。
- 线能量增加 → $t_H$ 增大；预热温度升高 → 厚板、薄板的 $t_H$ 都增大。

## 常见误区

- 把 $t_H$ 当作"整个热循环的时间"：它只统计高于规定温度的那一段。
- 只调预热温度希望改善组织：预热既降低冷却速度（有利），又延长 $t_H$（不利，晶粒粗化），必须两头兼顾。
- 混用厚板与薄板的 $\tau_H$ 曲线（图3-5 的曲线①与②）——同样的 $\theta$ 对应的数值差很多。
- 认为"停留时间短就不会晶粒长大"：温度足够高（>1100 ℃）时停留时间短也会严重长大。

## 关联

- 上位：[[焊接热循环]]
- 相关：[[峰值温度]]、[[瞬时冷却速度]]、[[800-500℃冷却时间]]
- 出处：[[§3-1 焊接热循环的特征]]、[[§3-2 焊接热循环参数的数学解析]]

File: 焊接传热学/09 概念卡/相变潜热处理.md
---
type: 概念
chapter: 6
section: "§6-3"
book_page: 136
pdf_page: 140
tags:
  - 焊接传热学
  - 章/06
  - 主题/有限元
  - 主题/材料物性
  - 类型/方法
aliases:
  - 熔化潜热
  - 潜热处理
  - 相变潜热
---

> 📄 原文：[[焊接传热学 张文钺.pdf#page=140]]（书 p.136）

# 相变潜热处理（latent heat of phase change）

## 一句话定义

材料熔化吸热、凝固放热，这部分潜热会改变温度场分布，必须在传热计算中以"等效内热源"或"修改比热"的方式计入。

## 为什么重要

焊接把金属局部加热到熔点以上，熔池边界附近存在一个固—液两相共存的温度区间。若不计潜热，算出的熔池会偏大、熔合线温度偏高、冷却速度偏快，进而把 $t_{8/5}$、热影响区宽度、组织预测全部带偏。对热过程起主要作用的是**固液相变**，固态相变影响较小。

## 判据 / 公式 / 关键数

**方法一：单元平均温度判据 + 等效瞬时内热源**。三角形单元的平均温度

$$
\bar T^e=\frac{1}{3}\left(T_i+T_j+T_m\right)
$$

若单元**前一时刻**的 $\bar T^e$ 小于材料熔点、**当前时刻**的 $\bar T^e$ 大于熔点，则该单元熔化（吸热）；反之则凝固（放热）。单元内吸收或释放的潜热**等量分配在三个节点上**，相当于附加一个瞬时的内部热源。

**关键数**：书中算例取钢的熔化潜热 **274 J/g**（p.141）。

**方法二：修改熔化温度区间的比热容**，把潜热折算成 $c(T)$ 在熔化区间的尖峰，不额外加判据，但要求 $c(T)$ 在该区间取得足够细。

## 适用条件与边界

- 熔化发生在**一定温度范围**内而不是某一确定温度，所以必须用"单元平均温度"而不是节点温度作判据。
- 潜热的施加速率必须受控：**若在跨越熔点的那一个瞬时一次性全部加上，会出现温度振荡**。应分摊到若干时间步长内逐步加上（p.138）。
- 只对**固液相变**必须处理；固态相变（如钢的 A$_1$、A$_3$）对焊接温度场影响较小，通常忽略。

## 常见误区

- **用节点温度判熔化**：单个节点越过熔点不代表整个单元熔化，会使熔化区形状随网格变化。
- **一次加完潜热**：必然温度振荡，甚至熔池尺寸来回跳动。
- **以为潜热只影响熔池内部**：它影响的是熔合线附近的温度平台与冷却速度，直接决定热影响区的组织。
- **把潜热当成"额外热容"随手加**：等效热源的量纲是 W/cm（单位厚度），加错量纲会使温度整体偏移。
- **忽略层间温度**：多层焊时每一层都作内部热源，且必须带入前一层的层间温度作为初始条件。

## 关联

- 上位：[[有限元法]]（材料非线性的一部分）
- 相关：[[加权余值法]]（非线性求解）、[[变分原理]]
- 出处：[[§6-3 焊接温度场的数学模型]]、[[§6-4 计算机程序的编制和实例分析]]、[[第六章 焊接温度场的有限元解法]]

File: 焊接传热学/09 概念卡/瞬时冷却速度.md
---
type: 概念
chapter: 3
section: "§3-2"
book_page: 57
pdf_page: 61
tags:
  - 焊接传热学
  - 章/03
  - 主题/热循环
  - 类型/公式
aliases:
  - Instantaneous cooling rate
  - 瞬时冷却速率
  - ωc
---

> 📄 原文：[[焊接传热学 张文钺.pdf#page=61]]（书 p.57、p.63–64）

# 瞬时冷却速度（Instantaneous Cooling Rate）

## 一句话定义

焊件上某点热循环的冷却过程中，在**某一瞬时温度** $T$ 下的温度下降速率 $\omega_c=|\mathrm{d}T/\mathrm{d}t|$，单位 ℃/s。

## 为什么重要

它是决定热影响区组织性能**最重要**的参数，是研究焊接热过程的主要内容。对低合金钢，工程上关心的是熔合线附近（约 1350 ℃）冷却过程中**约 540 ℃ 时**的瞬时冷却速度——这个温度区间的冷速直接决定淬硬倾向与冷裂敏感性。

## 判据 / 公式 / 关键数

- 厚大焊件：$\omega_c=\dfrac{2\pi\lambda(T-T_0)^{2}}{E}$（与板厚无关）
- 薄板：$\omega_c=\dfrac{2\pi\lambda c\rho h^{2}(T-T_0)^{3}}{E^{2}}$
- 中厚焊件：$\omega_c=K\cdot\dfrac{2\pi\lambda(T-T_0)^{2}}{E}$，$K$ 由图3-9 按 $\varepsilon$ 查
- 与冷却时间的关系：$t_T=\displaystyle\int -\frac{\mathrm{d}T}{\omega_c}$，即 $t_T=\dfrac{E}{2\pi\lambda(T-T_0)}$（厚板）

关键数（例1，低碳钢厚大焊件、$E=31500$ J/cm）：650 ℃ 时 $\omega_c=35\,^\circ$C/s；同规范 20 mm 中厚板 $\omega_c=17.5\,^\circ$C/s；经验上冷却速度增至 40～50 ℃/s 后硬度趋于饱和。

## 适用条件与边界

- 只算焊缝上（$r_0=0$）的冷却速度：实验证明焊缝与熔合线附近各点冷却速度几乎相同，最大差 5%～10%。
- 取用条件的三种情形：$h\ge h_{cr}$ 用厚板式、$h<h_{cr}$ 用薄板式、$0.4\le\varepsilon\le2.5$ 用 $K$ 修正。
- 表达式未计入电弧热效率与接头型式，工程计算时还要乘 $\eta$ 与 $F_1$/$F_2$。

## 常见误区

- 把它当作**平均**冷却速度：定义就是某瞬时温度下的值，不同温度对应不同数值（$T$ 出现在平方／立方项里）。
- 单位混用：$E$ 是线能量 J/cm 而非功率 W，代错会差一个速度量级。
- 认为"板越厚冷得越快"：厚板式与 $h$ 无关（$h\ge h_{cr}$ 后已退化为半无限大体）；而薄板式里 $\omega_c\propto h^2$，薄板越厚冷得越快，方向相反。
- 忽略温度基准：低合金钢取 540 ℃，若题给 650 ℃ 就不能照搬 540 ℃ 的数值。

## 关联

- 上位：[[焊接热循环]]
- 相关：[[800-500℃冷却时间]]、[[峰值温度]]、[[SHCCT 图]]
- 出处：[[§3-2 焊接热循环参数的数学解析]]、[[§3-3 冷却时间的计算及其影响因素]]

File: 焊接传热学/09 概念卡/瞬时集中热源.md
---
type: 概念
chapter: 1
section: "§1-7"
book_page: 21
pdf_page: 25
tags:
  - 焊接传热学
  - 章/01
  - 主题/温度场
aliases:
  - 瞬时热源
  - 集中热源
---

> 📄 原文：[[焊接传热学 张文钺.pdf#page=25]]（书 p.21–23）

# 瞬时集中热源（Instantaneous Concentrated Heat Source）

## 一句话定义

假设在某一瞬间把全部热能 $Q$ 集中作用于一点（或一线、一面），作为求解温度场的基本单元。

## 为什么重要

它是解析解的"原子"。真实热源是连续作用的，但借助叠加原理，任何连续/移动/脉冲热源都可以看成无数瞬时热源的积分——所以三个瞬时解（厚大、薄板、细棒）就是全书的种子公式。

## 判据 / 公式 / 关键数

三个基本解（初温取 0）：

$$T=\frac{2Q}{c\rho(4\pi at)^{3/2}}e^{-\frac{R^2}{4at}}\quad\text{（半无限大，三维）}$$

$$T=\frac{Q}{c\rho\delta(4\pi at)}e^{-\frac{r^2}{4at}}\quad\text{（薄板，二维）}$$

$$T=\frac{Q}{c\rho F\sqrt{4\pi at}}e^{-\frac{x^2}{4at}}\quad\text{（细棒，一维）}$$

中心点温度衰减：$t^{-3/2}$、$t^{-1}$、$t^{-1/2}$。

## 适用条件与边界

- 五条假定：常物性、无相变潜热、各方向传热无关、焊件无限、热源集中。
- $Q$ 是**热能（J）**，不是功率；连续热源需用 $q\,\mathrm{d}\tau$ 积分。
- 只用于定性估算；定量要用数值解。

## 常见误区

- 把瞬时解直接用于连续焊接（正确做法是对时间积分）。
- 忽略半无限大的系数 2。

## 关联

- 相关：[[叠加原理]]、[[准稳态温度场]]、[[热传导微分方程]]
- 出处：[[§1-7 瞬时集中热源作用下的温度场]]

File: 焊接传热学/09 概念卡/碳当量.md
---
type: 概念
chapter: 3
section: "§3-4"
book_page: 76
pdf_page: 80
tags:
  - 焊接传热学
  - 章/03
  - 主题/材料物性
  - 类型/判据
aliases:
  - Ceq
  - 碳当量公式
  - 钢种碳当量
---

> 📄 原文：[[焊接传热学 张文钺.pdf#page=80]]（书 p.76）

# 碳当量（Carbon Equivalent, $C_{eq}$）

## 一句话定义

把钢中除碳以外的合金元素按其对淬硬倾向的作用折算成"等效含碳量"后与碳含量相加得到的当量值 $C_{eq}=C+\mathrm{Mn}/6+\mathrm{Si}/24$。

## 为什么重要

第三章用它来判断低合金高强钢的淬硬倾向：$C_{eq}$ 越高，临界冷却时间 $C_1$、$C_f$、$C_p$ 越长（半对数直线关系，图3-17），也就是要更慢的冷却（更大的 $t_{8/5}$）才能避开马氏体，因此冷裂纹敏感性越大。它同时也是硬度经验式里的成分输入项。

## 判据 / 公式 / 关键数

书中给出的定义式（质量分数）：

$$
C_{eq}=C+\frac{\mathrm{Mn}}{6}+\frac{\mathrm{Si}}{24}
$$

与临界冷却时间（[[800-500℃冷却时间]]）的关系：

$$
\log\frac{C_1}{s}=7.84C_{eq}-1.81,\quad
\log\frac{C_f}{s}=8.59C_{eq}-1.69,\quad
\log\frac{C_p}{s}=8.79C_{eq}-1.52
$$

关键数：图3-17 横轴为 $C_{eq}\times100$（百分数）；临界冷却时间与 $C_{eq}$ 在半对数坐标上成**直线**；图3-19 中硬度随冷速变化在 40～50 ℃/s 后饱和，饱和值本身由 $C_{eq}$ 决定。

## 适用条件与边界

- 式(3-29)～(3-31) 与表3-7 的数据都来自 $T_m=1300\sim1400\,^\circ$C；$T_m<1100\,^\circ$C 的点不能用。
- 只适用于低合金高强钢（碳钢、低合金钢）；不锈钢、铝合金用另一类经验式（式3-14、3-15）。
- 硬度经验式中还用到更细的成分当量 $C_{II}$、$C_{III}$（含 Cu、Ni、Cr、Mo、V、B 等），$C_{eq}$ 只是最简的三元素版本，两者不可混用。

## 常见误区

- **百分数/小数**：代入时按 $0.45$（百分数数值）而不是 $0.0045$，否则 $\log C$ 量级荒谬。
- 认为 $C_{eq}$ 是"可焊性合格线"：本书没有给出统一的临界 $C_{eq}$ 数值，只给出"越高→临界冷却时间越长→淬硬倾向越大"的单调关系；具体限值须按钢种与板厚另定。
- 把 $C_{eq}$ 当成组织判据：它只回答"淬硬倾向大不大"，具体得到什么组织仍要查 [[SHCCT 图]]。
- 忘记 $C_{eq}$ 中的 Mn、Si 权重不同（$1/6$ 与 $1/24$）：Mn 的影响是 Si 的 4 倍。

## 关联

- 上位：[[SHCCT 图]]
- 相关：[[800-500℃冷却时间]]、[[瞬时冷却速度]]
- 出处：[[§3-4 冷却时间与热影响区组织及硬度]]
- 注：第三章**没有**独立的"冷裂纹判据"公式；书中对冷裂纹的处理路径是 $C_{eq}$ → 临界冷却时间 $C_1$/$C_f$ → 最高硬度 $H_{\max}$ → 淬硬倾向/延迟裂纹倾向。

File: 焊接传热学/09 概念卡/红外热象法.md
---
type: 概念
chapter: 7
section: "§7-1"
book_page: 143
pdf_page: 147
tags:
  - 焊接传热学
  - 章/07
  - 主题/测试
  - 类型/方法
aliases:
  - 红外热成象
  - 热象仪
  - 红外热象法测温
---

> 📄 原文：[[焊接传热学 张文钺.pdf#page=147]]（书 p.143–145）

# 红外热象法（infrared thermography）

## 一句话定义

用红外探测器摄取物体自身发射的红外辐射，经二维扫描成象得到灰度图，再由温度定标把灰度翻译成温度场的非接触测温方法。

## 为什么重要

焊接温度场是动态场：温度变化率大、加热过程快、又受电弧强辐射干扰。热电偶法测点有限、工作量大、不易准确。热象法**一次可获得全场信息且不接触工件**，是本书唯一介绍的全场测温技术，尤其适合测熔池形状、等温线分布和近缝区热循环。

## 判据 / 公式 / 关键数

物理链条：温度 → 热辐射（普朗克定律 $M_\lambda=C_1\lambda^{-5}/(\mathrm e^{C_2/\lambda T}-1)$）→ 红外辐射 → 探测器（光→电）→ 扫描成象 → 灰度矩阵 → **温度定标** → 温度场 → 伪着色。

关键定量关系：

$$
M=\varepsilon\sigma_0T^4\qquad(\text{灰体}),\qquad T=\frac{T_a}{\varepsilon^{1/4}},\qquad \lambda_mT\approx2898\ \mu\mathrm m\cdot\mathrm K
$$

**关键数**（实测指标）：
- 红外波段 0.75～1000 μm；
- 一幅 $256\times256$（65536 点）温度场只需 **1/60 s**；
- 一般装置温度分辨率约 **2 ℃**（较高温区），精密热象仪可达 **0.01 ℃**（较低温区）；
- A/D 为 8 bit，一幅 $256\times256$ 图取入内存约 **3 s**（纵列式取样）。

## 适用条件与边界

- 被测对象必须是**自身发射红外辐射**的物体（工件表面）；焊件一般按**灰体**处理，$\varepsilon<1$。
- 必须**温度定标**：灰度还受波长、环境、距离、材料、表面状态影响，只有波长与辐射能量直接反映温度；定标时这些因素必须固定。
- **电弧等离子体**不能用普朗克公式，须改用谱线强度法（Ar I 7635 Å）+ ABEL 变换。
- 电弧干扰必须规避：选**红外波段 + 长波灵敏探测器**，或**从焊件反面取象**。
- 目前的局限：快速加热过程（如点焊）的定标仍待研究；图象处理速度尚难满足实时监测。

## 常见误区

- **以为热象法可以直接读出温度**：原始输出只是灰度，必须定标才成为温度场。
- **把辐射温度当真实温度**：$\varepsilon<1$ 时辐射温度恒低于真实温度。
- **对电弧套用黑体辐射公式**：根本性错误，等离子体要用谱线强度法。
- **以为"图上没有颜色"就是"不热"**：小于门槛值的点不着色，仍显示底色。
- **把热象法与热电偶法对立**：二者互补——热电偶给精确时间历程并可作定标基准，热象法给全场空间分布。

## 关联

- 上位：焊接温度场测试技术
- 相关：[[发射率]]（灰度→温度的换算桥梁）、[[温度定标]]（必须有的一步）
- 出处：[[§7-1 热象法概述]]、[[§7-3 热象法测定焊接温度场装置]]、[[§7-4 热象法测定温度场]]、[[第七章 热象法测定焊接温度场]]

File: 焊接传热学/09 概念卡/线状热源.md
---
type: 概念
chapter: 2
section: "§2-2"
book_page: 30
pdf_page: 34
tags:
  - 焊接传热学
  - 章/02
  - 主题/热源
  - 主题/温度场
  - 类型/方法
aliases:
  - 线状热源
  - Line heat source
  - 线热源
---

> 📄 原文：[[焊接传热学 张文钺.pdf#page=34]]（书 p.30）

# 线状热源（Line heat source）

## 一句话定义

热量沿板厚方向**均匀分布**、在板面内集中于一条线的理想热源；对应**二维导热**，用于薄板焊接。

## 为什么重要

薄板的全部公式都以它为前提（式 2-8 ~ 2-11、式 2-16、式 2-21）。薄板"沿板厚无温差"这一简化，使求解从三维降为二维：温度只随板面内距离 $r$ 变化，解中出现**第二类零阶贝塞尔函数 $K_0$**（移动）与**积分指数函数 $\mathrm{Ei}$**（固定）。用错模型会同时错掉温度量级和衰减规律。

## 判据 / 公式 / 关键数

- 二维瞬时线源：$T=\dfrac{Q}{c\rho h\cdot4\pi at}\exp\!\left(-\dfrac{r^{2}}{4at}\right)$（式 1-27）
- 连续固定：$T=\dfrac{q}{4\pi\lambda h}\left[-\mathrm{Ei}\!\left(-\dfrac{r^{2}}{4at}\right)\right]$（式 2-8）
- 连续移动（准稳态）：$T=\dfrac{q}{2\pi\lambda h}\exp\!\left(-\dfrac{vx}{2a}\right)K_0\!\left(\dfrac{vr}{2a}\right)$（式 2-10）
- 无因次化：$\Omega_2=\dfrac{2\pi\lambda hT}{q}$，$P_2=\dfrac{vr}{2a}$，$\Omega_2=e^{P_2}K_0(P_2)e^{-P_2(1+\cos\varphi)}$（式 2-16）
- 必须计**上下表面散热**：$\delta=\dfrac{2\alpha}{c\rho h}$（板越薄 δ 越大）
- 时间衰减（瞬时源）：$T\propto t^{-1}$，介于厚大焊件与细棒之间

## 适用条件与边界

- 板厚小到可认为**沿厚度温度均匀**（判据见 [[临界板厚]]）
- 薄板两面的散热不可忽略（式 2-8 之外要考虑 $e^{-\delta t}$）
- 移动热源**后方的温度分布仍与焊速有关**（与厚大焊件不同）
- 热源作用点 $r=0$ 处 $K_0\to\infty$，公式在热源附近失效

## 常见误区

- **分母是 $\lambda h$ 而不是 $\lambda$**：漏掉板厚 $h$ 会把温度算大几倍；$h$ 必须用 cm。
- **$K_0(0)\to\infty$ 不是"薄板温度无限高"**：只是线热源假设在 $r\to0$ 失效。
- **薄板固定热源没有有限饱和温度**：不计散热时二维稳态解对数发散；只有加入 $\delta$ 才有稳态解（式 2-11）。
- **$r$ 与 $x$ 混用**：指数因子只含 $x$，$K_0$ 含 $r=\sqrt{x^2+y^2}$。

## 关联

- 上位：热源模型（三维 → 二维 → 一维：[[点状热源]] / [[线状热源]] / [[面状热源]]）
- 相关：[[点状热源]]、[[面状热源]]、[[极限饱和状态]]、[[Rosenthal 方程]]
- 出处：[[§2-2 薄板焊接时的温度场]]；应用：[[§2-4 极限饱和状态时温度场的简化计算法]]、[[§2-6 中厚板焊接时的温度场计算]]

File: 焊接传热学/09 概念卡/线能量.md
---
type: 概念
chapter: 1
section: "§1-2"
book_page: 5
pdf_page: 9
tags:
  - 焊接传热学
  - 章/01
  - 主题/热源
  - 类型/公式
aliases:
  - 热输入
  - q/v
  - 线能量密度
---

> 📄 原文：[[焊接传热学 张文钺.pdf#page=9]]（书 p.5、p.14、p.16）

# 线能量（Heat Input, $q/v$）

## 一句话定义

单位长度焊缝输入的有效热能 $E=q/v=\eta UI/v$，单位 J/cm（或 J/mm）。

## 为什么重要

温度场的**形状与大小由 $q/v$ 主导**，而不是由 $q$ 或 $v$ 单独决定。所有工艺选择（预热、层间温度、t8/5 控制、热影响区宽度）实际都是在调线能量。图 1-9 的三组曲线把这件事讲透了。

## 判据 / 公式 / 关键数

$$E=\frac{q}{v}=\frac{\eta UI}{v}\quad[\mathrm{J/cm}]$$

| 变化 | 温度场响应 |
|---|---|
| $q$ 恒定、$v\uparrow$ | 等温线范围缩小，宽度缩小更显著 → 变细长 |
| $v$ 恒定、$q\uparrow$ | 等温线范围扩大 |
| $q/v$ 恒定、同比放大 $q$ 与 $v$ | 等温线只被**拉长**（宽度基本不变） |

## 适用条件与边界

- 线能量是"准静态"意义上的单值参数：**只在同一板厚、同一材料、同一接头形式下可比**。
- 板厚变化会改变散热条件，同一线能量在薄板与厚大焊件上的效果完全不同（薄板要除 $\delta$，见薄板公式）。

## 常见误区

- 以为"功率大 = 热影响区大"：大功率高速焊可以做到线能量很小、热影响区很窄。
- 忽略 $\eta$：$E$ 里的 $q$ 必须是有效功率，否则不同方法的线能量不可比。

## 关联

- 相关：[[焊接热效率]]、[[加热斑点与热流分布]]、[[准稳态温度场]]
- 出处：[[§1-2 焊接热源和焊接热效率]]、[[§1-4 焊接温度场及其影响因素]]

File: 焊接传热学/09 概念卡/边界条件.md
---
type: 概念
chapter: 1
section: "§1-6"
book_page: 20
pdf_page: 24
tags:
  - 焊接传热学
  - 章/01
  - 主题/边界条件
aliases:
  - 边界条件
  - 表面换热条件
  - 第三类边界
---

> 📄 原文：[[焊接传热学 张文钺.pdf#page=24]]（书 p.20–21）

# 边界条件（Boundary Conditions）

## 一句话定义

描述焊件表面与周围介质热交换方式的数学条件；与热传导方程、初始条件一起才能确定唯一的温度场。

## 为什么重要

同一个方程，边界条件不同，温度场可以完全不同。焊接的边界条件恰恰是最难测准的（夹具、气流、接触导热），因此"边界条件处理"是解析解的误差来源，也是有限元建模中最考验功力的部分。

## 判据 / 公式 / 关键数

三类表面条件：

| 类型 | 数学表达 | 物理含义 | 适用 |
|---|---|---|---|
| 等温表面 | $T_s=\text{const}$ | $\lambda/\alpha\to0$：表面被"钉"在介质温度 | 强散热/接触冷板 |
| 绝热表面 | $\partial T/\partial n=0$ | $\lambda/\alpha\to\infty$：无热交换 | 厚大焊件（近似） |
| 散热表面（第三类） | $\alpha(T_s-T_0)=-\lambda\,\partial T/\partial n$ | 表面散热 = 内部导热 | 薄板、细棒 |

初始条件：$T(t=0)=T_0$，常取 0 ℃、环境温度或**预热温度**。

## 适用条件与边界

- $\lambda/\alpha$ 是量纲为长度的判据：$\lambda/\alpha\gg\delta$ 时散热可忽略。
- 薄板按 $2\alpha$（双面）、细棒按 $\alpha L$（周长）计散热。
- 等温/绝热都是第三类边界的极限情形。

## 常见误区

- 只给方程不给边界条件就"求解"。
- 把预热温度当成"热源的一部分"：它在数学上是**初始条件**。

## 关联

- 相关：[[热传导微分方程]]、[[导热系数]]
- 出处：[[§1-6 边界条件]]

File: 焊接传热学/09 概念卡/隐式差分格式.md
---
type: 概念
chapter: 5
section: "§5-2"
book_page: 101
pdf_page: 105
tags:
  - 焊接传热学
  - 章/05
  - 主题/数值解
  - 类型/方法
aliases:
  - 隐式差分格式
  - implicit scheme
  - 完全隐式格式
  - 六点差分格式
  - C-N格式
  - 一般隐式格式
---

> 📄 原文：[[焊接传热学 张文钺.pdf#page=105]]（书 p.101）

# 隐式差分格式（Implicit Scheme）

## 一句话定义

空间导数取 **$n+1$ 时刻（待求时刻）**值的差分格式，因而每步都要**联立求解一个线性代数方程组**才能得到 $T^{n+1}$。

## 为什么重要

它是"**无条件稳定**"的来源：只要 $f>0$，无论 $\Delta t$ 取多大都不会失稳。焊接是长时间、大范围的过程，显式格式被 $\Delta t\le\Delta x^2/(2a)$ 卡死，隐式格式才能用大时间步长算完。代价是每步解方程组——好在矩阵是**三对角**的，用追赶法 $O(m)$ 就能解（§5-3）。书中真正的工程组合是"**完全隐式 + 追赶法**"。

## 判据 / 公式 / 关键数

**完全隐式**（$\eta=1$）：
$$-fT_{i-1}^{n+1}+(1+2f)T_i^{n+1}-fT_{i+1}^{n+1}=T_i^n$$
截断误差 $O\left(\Delta t+(\Delta x)^2\right)$，**只要 $f>0$ 就稳定**，不受边界条件与步长影响。

**六点（C-N）格式**（$\eta=\frac12$）：
$$-fT_{i-1}^{n+1}+2(1+f)T_i^{n+1}-fT_{i+1}^{n+1}=fT_{i-1}^n+2(1-f)T_i^n+fT_{i+1}^n$$
一个式子含**六个**节点温度（$n+1$ 与 $n$ 各三个），截断误差 $O\left((\Delta t)^2+(\Delta x)^2\right)$（时间精度提一阶），稳定性好，常用。

**一般隐式**（权系数 $\eta\in[0,1]$）：
$$\eta T_{i-1}^{n+1}-\left(2\eta+\tfrac1f\right)T_i^{n+1}+\eta T_{i+1}^{n+1}=-(1-\eta)T_{i-1}^n-\left[\tfrac1f-2(1-\eta)\right]T_i^n-(1-\eta)T_{i+1}^n$$
$\eta=0$ 显式｜$\eta=\frac12$ 六点｜$\eta=1$ 完全隐式。

**稳定域**：$0\le\eta<\frac12$ 时 $f\le\frac{1}{2(1-2\eta)}$；$\eta\ge\frac12$ 无条件稳定。

**对流边界下的隐式化**（式5-59/5-61）：末行对角元变成 $1+2f+\frac{2f\alpha\Delta x}{\lambda}$，右端多一项 $\frac{2f\alpha\Delta x}{\lambda}T_f$——这时的矩阵仍是三对角，追赶法照样可用。

## 适用条件与边界

- 适合**长时间、大时间步长**的焊接过程计算；
- 每步要保存三个对角线系数，用追赶法：$U_k=\frac{c_k}{b_k-a_kU_{k-1}}$、$V_k=\frac{f_k-a_kV_{k-1}}{b_k-a_kU_{k-1}}$，回代 $T_k=V_k-U_kT_{k+1}$；
- **无条件稳定 ≠ 精度不受限**：$\Delta t$ 太大会抹平热循环的峰值与 $t_{8/5}$ 一类时间参数；
- C-N 格式在 $f\gg1$ 时虽稳定但会产生非物理振荡，起始步尤其明显；
- 二维问题的隐式格式不能直接用追赶法（不是三对角）→ 用**交替方向法**（ADI）把每步化成一维三对角。

## 常见误区

- 认为"无条件稳定"就可以任意取 $\Delta t$。稳定性只保证误差不放大，精度仍受 $\Delta t$ 限制。
- 把六点格式右端中间项记成 $2(1+f)$（正确 $2(1-f)$，本书 OCR 在此出过错）。
- 忘记隐式格式的**边界值要用 $n+1$ 时刻**的（显式用 $n$ 时刻）。
- 把追赶法的"顺追/逆赶"方向弄反：顺追 $1\to m$，逆赶 $m-1\to1$。
- 以为 C-N 格式是"显式"——它也是联立方程组，只是时间上取了中心。

## 关联

- 上位：[[有限差分法]]
- 相关：[[显式差分格式]]、[[差分稳定性条件]]
- 出处：[[§5-2 用有限差分法解不稳定热传导问题]]、[[§5-3 用有限差分法计算焊接热传导问题]]（追赶法）

File: 焊接传热学/09 概念卡/面状热源.md
---
type: 概念
chapter: 2
section: "§2-3"
book_page: 33
pdf_page: 37
tags:
  - 焊接传热学
  - 章/02
  - 主题/热源
  - 主题/温度场
  - 类型/方法
aliases:
  - 面状热源
  - Plane heat source
  - 面热源
---

> 📄 原文：[[焊接传热学 张文钺.pdf#page=37]]（书 p.33）

# 面状热源（Plane heat source）

## 一句话定义

热量均匀作用在**整个断面**上、热量只沿棒轴一个方向传播的理想热源；对应**一维导热**，用于细棒焊接。

## 为什么重要

它是热源模型降维链的最后一级（3D 点 → 2D 线 → 1D 面），对应两类实际工艺：**电阻对焊**（面状连续固定）与**焊条/焊丝连续熔化**（面状连续移动）。一维解的数学形式最简单（指数/误差函数），也最容易被误用于"窄长焊件"——一旦横向散热不可忽略（多数实际情况），面状热源假设就失效。

## 判据 / 公式 / 关键数

- 一维瞬时面源：$T=\dfrac{Q}{c\rho F\sqrt{4\pi at}}\exp\!\left(-\dfrac{x^{2}}{4at}\right)$（式 1-28）
- 连续固定：$T=\displaystyle\int_0^t\frac{q\,dt'}{Fc\rho\sqrt{4\pi a(t-t')}}e^{-\frac{x^2}{4a(t-t')}}$（式 2-12）
- 连续移动准稳态：$T_{op}(X)=\dfrac{q}{2\lambda Fk}e^{-\frac{vX}{2a}}e^{-k\lvert X\rvert}$，$k=\sqrt{\dfrac{v^{2}}{4a^{2}}+\dfrac{\delta}{a}}$（式 2-14）
- 无散热退化（$\delta=0$）：热源后方 $T=\dfrac{qa}{\lambda Fv}=$ 常数，前方 $\propto e^{-vX/a}$
- 时间衰减（瞬时源）：$T\propto t^{-1/2}$，三类热源中**最慢**（"细棒传热最慢"）
- 侧面散热系数：$\delta=\dfrac{\alpha L}{c\rho F}$（$L$ 周长、$F$ 断面积）

## 适用条件与边界

- 热源面积 = 整个断面积，棒长远大于直径，横向温度均匀
- 必须计侧面散热（$\alpha L/(c\rho F)$），否则一维准稳态解不成立
- 温度只随 $x$（棒轴）变化

## 常见误区

- **$F$ 是断面积、$L$ 是周长**：$F$ 出现在主公式里，$L$ 只出现在 $\delta$ 里，不能互换。
- **$\delta$ 与 $a$ 混用**：$a$ 是热扩散率（cm²/s），$\delta$ 是散温系数（1/s），量纲差 cm²，OCR 常打混。
- **式(2-14) 的 $|X|$**：前后两区统一用 $e^{-k\lvert X\rvert}$，写成 $e^{-kX}$ 会让后方温度指数爆炸。
- **"细棒最慢"** 指衰减指数 $t^{-1/2}$ 最小，不代表温度绝对值最高。

## 关联

- 上位：热源模型（[[点状热源]] / [[线状热源]] / [[面状热源]] 三兄弟）
- 相关：[[极限饱和状态]]、[[点状热源]]、[[线状热源]]
- 出处：[[§2-3 细棒焊接时的温度场]]；应用：[[§2-8 其他焊接方法的温度场]]（电阻对焊）

File: 焊接传热学/09 概念卡/高斯求积.md
---
type: 概念
chapter: 4
section: "§4-2"
book_page: 87
pdf_page: 91
tags:
  - 焊接传热学
  - 章/04
  - 主题/数值解
  - 类型/公式
aliases:
  - 高斯求积
  - Gaussian quadrature
  - 高斯点
  - 勒让德求积
---

> 📄 原文：[[焊接传热学 张文钺.pdf#page=91]]（书 p.87）

# 高斯求积（Gaussian Quadrature）

## 一句话定义

取**勒让德多项式的根**作不等距节点、按 $H_i=\frac{2}{(1-\xi_i^2)[L_n'(\xi_i)]^2}$ 加权的求积法，$n$ 点即可精确积分 $2n-1$ 阶多项式。

## 为什么重要

同样是 3 个求积点，Simpson 只精确到 3 次多项式，高斯能到 5 次——在被积函数复杂（如焊接解里的 $e^{-1/t'}$）时，**用最少的点数换最高的精度**直接等于省计算时间。本章 §4-3 的整个焊接温度场算例（图4-7、图4-8 的等温线）就是靠它在时间域上把积分求出来的。

## 判据 / 公式 / 关键数

$$\int_{-1}^{1}f(\xi)\mathrm d\xi=\sum_{i=1}^{n}H_if(\xi_i),\qquad \xi_i\ \text{为}\ L_n(\xi)\ \text{的根}$$
$$H_i=\frac{2}{\left(1-\xi_i^{2}\right)\left[L_n'(\xi_i)\right]^{2}}$$

| $n$ | $\xi_i$ | $H_i$ |
|---|---|---|
| 1 | $\pm0.5773502692$ | $1.0000000000$ |
| 2 | $\pm0.7745966692$ / $0$ | $0.5555555556$ / $0.8888888889$ |
| 3 | $\pm0.8611363116$ / $\pm0.3399810436$ | $0.3478548451$ / $0.6521451549$ |
| 4 | $\pm0.9061798459$ / $\pm0.5384693101$ / $0$ | $0.2369268851$ / $0.4786286705$ / $0.5688888889$ |

**自检**：$\sum H_i=2$（$\int_{-1}^1 1\,\mathrm d\xi=2$）。表4-1 的 OCR 曾把 $n=3$ 的中间系数打成 `1.8888888889`，用这条一秒判出。

## 适用条件与边界

- 标准区间是 $[-1,1]$；算 $[a,b]$ 上的积分必须先变换 $x=\frac{a+b}{2}+\frac{b-a}{2}\xi$，并把 $\frac{b-a}{2}$ 乘回去；
- 二维、三维用**张量积**：$\sum_i\sum_j H_iH_jf(\xi_i,\eta_j)$，各方向点数可不同（图4-3 的 $3\times3$ 配置 → 每个方向 5 阶精度）；
- $\xi_i$ **不含端点**；端点和半无限区间的对应公式是另外的族，不能混用；
- 计算量与 $n^{\text{维数}}$ 成正比，故"满足精度的前提下点数不宜过多"。

## 常见误区

- 把高斯点当等分点 / Chebyshev 点 / Simpson 点用。
- 忘记 Jacobi 因子 $\frac{b-a}{2}$，导致结果差一个长度比值。
- 记成"$n$ 点精确到 $2n$ 阶"（正确是 $2n-1$）。
- 把 $\sum H_i$ 归一化成 1（正确是 2，因为标准区间长度为 2）。

## 关联

- 上位：[[数值积分法]]
- 相关：[[有限差分法]]（第六章有限元里的单元积分也用高斯）
- 出处：[[§4-2 数值积分的一般概念]]、[[§4-3 焊接温度场的数值积分解法]]

File: 焊接传热学/09 概念卡/高速移动热源.md
---
type: 概念
chapter: 2
section: "§2-7"
book_page: 43
pdf_page: 47
tags:
  - 焊接传热学
  - 章/02
  - 主题/热源
  - 主题/温度场
  - 类型/方法
aliases:
  - 高速移动热源
  - 大功率高速热源
  - high-speed moving heat source
  - 快速焊接传热
---

> 📄 原文：[[焊接传热学 张文钺.pdf#page=47]]（书 p.43）

# 高速移动热源（High-speed moving heat source）

## 一句话定义

焊速高到"热源瞬时从一端移到另一端、沿焊道轴线无温度梯度"的移动热源模型；只在**垂直焊道方向**发生热传播。

## 为什么重要

它把三维问题降为二维（厚大焊件）甚至一维（薄板），给出极简的闭式解（式 2-22、2-23），是埋弧自动焊等大功率高速工艺的估算工具。更重要的是它揭示了高速焊的本质变化：**热源前方几乎未受热、热影响区窄而平直**。经验上该式在一般焊速下也能用，焊速越大越准。

## 判据 / 公式 / 关键数

**三个假定**（p.43）：
1. 提高 $v$ 时必须相应提高 $q$，即 **$q/v=$ 常数**（线能量不变）；
2. 焊速极快，可视为一个"细长热源"**瞬时**作用；
3. 热源移动的**轴线上不存在温度梯度**，只在垂直焊道方向有热传播。

**厚大焊件**（截取厚度 $dx$ 的薄片 → 瞬时线状热源）：

$$
T(y,z,t)=\frac{q}{2\pi\lambda vt}\exp\!\left(-\frac{r^{2}}{4at}\right),
\qquad r=\sqrt{y^{2}+z^{2}}
\tag{2-22}
$$

**薄板**（截片 → 面状瞬时热源）：

$$
T(y,t)=\frac{q}{c\rho h v\sqrt{4\pi at}}
\exp\!\left(-\frac{y^{2}}{4at}-\delta t\right),
\qquad \delta=\frac{2\alpha}{c\rho h}
\tag{2-23}
$$

- 等温面：厚大焊件为**圆柱面族**（以焊道为轴），薄板为**平行于焊道的平面族**
- 时间衰减：厚大焊件 $T\propto1/t$（二维扩散），薄板 $T\propto1/\sqrt{t}$（一维扩散）
- 适用判据：低碳钢 $v>36$ m/h（$=1$ cm/s）即可应用
- 时间 $t$ 的起点：**热源越过该截面**时算起

## 适用条件与边界

- 大功率、高焊速、$q/v$ 为常数
- 仅适用于**热源作用点前后方区域**；距焊缝较远处、热源**前方**区域不能用
- 不计沿焊道的热传导（高速假定的直接后果）
- 薄板式只计上下表面散热，用薄板的 $\delta$ 而不是细棒的 $\alpha L/(c\rho F)$

## 常见误区

- **$r$ 不含 $x$**：$r=\sqrt{y^{2}+z^{2}}$ 是横截面内距离，加入 $x$ 就变回点热源。
- **$1/t$ 与 $1/\sqrt{t}$ 写反**：厚大焊件快、薄板慢；搞反会得出"薄板冷得更快"。
- **漏掉式(2-23) 分母的 $v$**：量纲立刻不成立。
- **用于热源前方**：与"轴线无梯度"假定矛盾，会算出不存在的预热。
- **$t=0$ 附近使用**：公式发散，只适合热源已越过一段时间后。

## 关联

- 上位：[[Rosenthal 方程]]（高速极限形式）
- 相关：[[点状热源]]、[[线状热源]]、[[极限饱和状态]]
- 出处：[[§2-7 大功率高速移动热源的温度场计算]]
- 应用：埋弧自动焊、激光/电子束等大功率高速工艺的估算
