Repository: 2486809961-alt/welding-heat-transfer

# 焊接传热学 · Obsidian 知识库

张文钺《焊接传热学》整本书拆出来的结构化 Obsidian 库：**7 章 37 节 + 1 绪论，每节一篇笔记 + 43 张原子概念卡 + 公式库/术语表/附表用法**，每条结论都带原书页码，公式全部 LaTeX 化。

- 🌐 网页版（在线看 + 一键下载）：**https://2486809961-alt.github.io/welding-heat-transfer/**
- ⬇️ 整库下载：右侧 **Releases** → `welding-heat-transfer-vault.zip`

## 内容

| 目录 | 是什么 |
|---|---|
| `00 索引/` | MOC 总入口、全书目录与页码对照、公式总表、概念地图、学习路径、待校清单 |
| `01 绪论/` · `02–08 各章/` | 绪论 + 7 章 37 节逐节笔记（解析解、热循环参数、数值积分、有限差分、有限元、热象法） |
| `09 概念卡/` | 43 张原子概念卡，双向链接，一卡一个概念 |
| `10 公式库/` | 公式总表 + 从瞬时点热源到 t8/5 的完整推导链 |
| `11 附表数据/` | e⁻ˣ / erf / K₀ / Ei 函数表用法 + scipy 重算对照 |
| `12 术语/` | 中英术语对照 |

## 怎么用

1. **网页看**：打开上面的 Pages 站点，左侧目录按章节，顶部可全文搜索，公式已渲染。
2. **下载进 Obsidian**：Releases 下 `welding-heat-transfer-vault.zip`，解压后用 Obsidian「打开本地仓库」指向解压目录即可。
3. **克隆**：`git clone https://github.com/2486809961-alt/welding-heat-transfer.git`

从 `焊接传热学/00 索引/焊接传热学 MOC.md` 进，按章跳转；想按问题查（"t8/5 怎么算"）走 `概念地图` / `公式总表`；想核对原文，每篇顶部有 `📄 原文：焊接传热学 张文钺.pdf#page=NN`（PDF 页 = 书页 + 4）。

## 可靠性说明

原书是扫描版、无文字层，正文由 macOS Vision 逐页 OCR 后人工/AI 逐节校对（准确率约 90%，公式与表格错漏较多，已按标准形式重写并做量纲检查）。凡标 `⚠️ 待校` 的地方说明 OCR 不可靠、数值是按理论推回的，**请以原书 PDF 为准**。完整清单见 `00 索引/待校清单.md`。

## 许可

原书版权归作者与出版社所有，本库是个人学习用的结构化笔记，不替代原书。仓库内**不含**原书 PDF 扫描件。笔记部分可自由参考。

File: 焊接传热学/02 第一章 传热学基础/§1-1 焊接热过程的特点.md
---
type: 节
chapter: 1
section: "§1-1"
book_page: 4
pdf_page: 8
tags:
  - 焊接传热学
  - 章/01
  - 主题/热源
aliases:
  - 焊接热过程的特点
  - 焊接传热三大特点
---

> 📄 原文：[[焊接传热学 张文钺.pdf#page=8]]（书 p.4）

# §1-1 焊接热过程的特点

## 核心结论

- 焊接热过程比热处理热过程复杂，差别集中在**三点**：局部集中性、瞬时性、热源运动性（p.4）。
- 三点合起来导致的结果是：加热与冷却**极不均匀**、温度变化**极快**、过程处于**准稳定状态**。

## 三个特点

### 1. 局部集中性

熔化焊时热源只作用在接头部位，极短时间内把局部加热到熔化，形成焊接接头。
→ 焊件**不是整体加热**，因此加热与冷却极不均匀，这是产生**应力、变形、裂纹**的根源。

### 2. 瞬时性

高度集中热源下加热速度极快，**电弧焊可达 1500 ℃/s 以上**。
→ 大量热能在极短时间内输入，与热处理"整体缓慢加热"有本质区别。热物性随温度剧烈变化、相变潜热、非平衡组织等问题都由此而来。

### 3. 热源运动性

热源移动使受热区域不断变化：热源接近某点 → 该点迅速升温；热源远离 → 该点冷却降温。
→ 传热过程本质上是**准稳定状态**（Quasi-Stationary State，p.4）。

## 为什么这三条决定全书结构

| 特点   | 带来的困难               | 书中的应对                    |
| ---- | ------------------- | ------------------------ |
| 局部集中 | 三维、二维、一维导热并存，几何边界复杂 | 用**点/线/面热源**理想化（§1-4、§2） |
| 瞬时   | 物性随温度剧变、有相变潜热，方程非线性 | 解析解假定常物性；数值解处理非线性（§6）    |
| 运动   | 温度场随热源平移，不能当稳态处理    | 引入**移动坐标系**得准稳态解（§2）     |

## 易错点

- "瞬时性"指的是**热源把热能瞬时给入**这一理想化（瞬时热源），与真实电弧的连续加热不是一回事；真实过程要用叠加原理把连续热源看成无数瞬时热源（§1-8）。
- "准稳定"不等于"稳定"：温度场整体形态不变，但材料上每一点的温度仍在变。

## 关联

- 下一节：[[§1-2 焊接热源和焊接热效率]]
- 概念：[[焊接热过程]]、[[准稳态温度场]]
- 上位：[[第一章 金属焊接的传热学基础]]

File: 焊接传热学/02 第一章 传热学基础/§1-2 焊接热源和焊接热效率.md
---
type: 节
chapter: 1
section: "§1-2"
book_page: 5
pdf_page: 9
tags:
  - 焊接传热学
  - 章/01
  - 主题/热源
  - 类型/数据
aliases:
  - 焊接热源和焊接热效率
  - 热效率
  - 加热斑点
---

> 📄 原文：[[焊接传热学 张文钺.pdf#page=9]]（书 p.5–8）

# §1-2 焊接热源和焊接热效率

## 核心结论

- 好的焊接热源要满足：**热量高度集中、快速完成焊接、焊缝质量高、热影响区最小**（p.5）。
- 热源提供的热量不会全部进入焊件，定义热效率 $\eta=q/q_0$；电弧焊 $q=\eta UI$（p.6）。
- 电弧把热给进焊件是通过**加热斑点**：内圈活性斑点（带电质点轰击，直径 $d_A$）、外圈加热斑点（弧柱辐射+对流，直径 $d_a$）（p.7）。
- 加热斑点上的热流密度近似服从**高斯分布**（p.8）。

## 一、热源种类及其特点

书中列出的熔焊热源：电弧热、化学热（气焊/热剂焊）、电阻热（电阻焊/电渣焊）、摩擦热、等离子焰、电子束、激光束（p.5）。

能量集中度的定性排序（据 p.5 表 1-1）：

$$\text{激光、电子束} > \text{等离子} > \text{TIG / MIG} > \text{手工电弧} > \text{电渣} > \text{气焊（乙炔焰）}$$

可辨认的典型数据（⚠️ 表 1-1 表头 OCR 错行，数值需核对原书 p.5）：

| 热源 | 最小加热面积 | 最大功率密度 | 正常规范下温度 |
|---|---|---|---|
| 乙炔焰 | $10^{-2}$ cm² | $2\times10^{2}$ W/cm² | 约 3200 ℃ |
| 钨极氩弧 TIG | $10^{-3}$ cm² | $1.5\times10^{4}$ W/cm² | 约 8000 K |
| 等离子 | $10^{-3}$ cm² | $1.5\times10^{4}$ W/cm² | 18000–24000 K |
| 电渣焊 | — | 约 $10^{2}$ W/cm² | 约 2000 ℃ |

规律：**功率密度越高、加热面积越小 → 温度场范围越小、热影响区越窄**（p.13–14 的图 1-9、图 1-11 与此对应）。

## 二、焊接热效率

### 定义

电弧功率（全部电能转为热能时）：

$$q_0=UI \tag{1-1}$$

真正用于加热焊件的有效功率：

$$q=\eta UI \tag{1-2}$$

**符号**：$q_0$ 电弧功率 W；$U$ 电弧电压 V；$I$ 焊接电流 A；$\eta$ 功率有效系数（热效率）。
**量纲检查**：$\mathrm{V\cdot A = W}$，$\eta$ 无量纲 → $q$ 为 W ✓

$\eta$ 主要决定于**焊接方法、焊接规范、焊接材料、保护方式**；同一方法下焊条/焊剂不同、电流变化也会影响 $\eta$（药皮与焊剂的稳弧剂、电离度、导热性、熔化数量都与 $\eta$ 有关）（p.6）。

### 典型 $\eta$ 值（p.6 表 1-2）

⚠️ 该表 OCR 表头错行，以下为可辨认的数值区间，**具体方法对应关系待对原书核对**：

- 常见熔化焊方法：$\eta \approx 0.66\sim0.90$
- 电子束、激光：$\eta > 0.9$（真空中损失少；激光的能量损失也极少）
- 电渣焊：$\eta$ 随板厚增大而**提高**，90 mm 厚钢板时 $\eta$ 可达 **80% 以上**

> [!warning] 电渣焊的特例
> 电渣焊熔池夹在厚大焊件中间，向四周散热很少，主要损失是强制成形**冷却滑块**带走的热；板越厚，滑块占比越小，$\eta$ 越高。但焊接速度慢，大量热向固态金属传导，导致**热影响区过宽、晶粒粗大**（p.8）。

### 热量分配（p.7 图 1-1、图 1-2）

厚皮焊条电弧焊：电弧全部热功率 100% → 有效热功率约 75%（损失于周围介质约 20%、飞溅约 5%）；进入焊件的热量中，熔敷金属吸收约 30%、母材吸收约 50%（⚠️ 图示数值 OCR 部分缺失，按可辨认部分整理）。

埋弧自动焊：有效热功率约 81%，熔滴过渡约 28%、熔化焊剂约 18%、飞溅约 1%，母材吸收约 54%。

> [!important] $\eta$ 的局限
> $\eta$ 只说明"焊件吸收了多少"，**没有反映"熔敷金属 vs 热影响区"的分配比例**，所以 $\eta$ 高不等于热能利用合理（p.7）。

## 三、加热斑点与热流密度

### 两个同心区（p.7 图 1-3）

- **活性斑点**（直径 $d_A$）：带电质点集中轰击的区域，电能在此转为热能，电流密度 $j$ 分布不均。
- **加热斑点**（直径 $d_a$）：金属受热靠弧柱辐射与周围介质对流，范围更大，热流密度中心多、边缘少。

规律：
- 电流密度不变时，**电弧电压越高 → 中心与边缘热能差越小**（分布越平）；
- 电压不变时，**电流密度越大 → 中心与边缘差越大**（分布越尖）。

### 高斯分布

$$q(r)=q_m\exp\left(-Kr^{2}\right) \tag{1-3}$$

$$q=\frac{\pi q_m}{K} \tag{1-4}$$

**符号**：$q(r)$ 距斑点中心 $r$ 处的热流密度 W/cm²；$q_m$ 斑点中心最大热流密度 W/cm²；$K$ 能量集中系数 cm⁻²；$q$ 电弧有效功率 W。
**量纲检查**：$q_m/K$ 量纲为 $(\mathrm{W/cm^2})\cdot\mathrm{cm^2}=\mathrm{W}$，乘 $\pi$ 后与 $q$ 一致 ✓（此检查同时反证 $K$ 的单位是 cm⁻²，而非 OCR 显示的 m⁻¹）

> [!note] 推导
> 高斯曲线下覆盖的全部热能等于有效功率：$q=\int_0^\infty q_m e^{-Kr^2}\,2\pi r\,\mathrm{d}r=\dfrac{\pi q_m}{K}$。由此只要知道 $q_m$ 与 $K$，任意点热流密度即可求出。工程上更常用的是**分布参数** $K$（或等效半径 $r_H=\sqrt{3/K}$），数值模拟时常写成 $q(r)=\dfrac{3q}{\pi r_H^2}e^{-3r^2/r_H^2}$。

### 能量集中系数 $K$（p.8 表 1-3）

| 焊接方法 | $K$ / cm⁻² |
|---|---|
| 手工电弧焊 | 1.3–1.4 |
| 埋弧自动焊 | 6.0 |
| TIG | 3.0–7.0 |
| 气焊 | 0.17–0.39 |

$K$ 越大越集中。发展趋势是采用 $K$ 大的方法（高真空电子束、激光）（p.8）。

## 易错点

- $K$ 出现在指数上，单位带错（m⁻¹ 而不是 cm⁻²）会让热流分布完全失真。
- 加热斑点的两个直径不要混：$d_A$（活性斑点，带电质点）与 $d_a$（加热斑点，辐射+对流）。
- 电渣焊 $\eta$ 高但热影响区宽，两者不矛盾：$\eta$ 高是因为损失少，热影响区宽是因为热输入总量大、速度慢。

## 关联

- 上一节：[[§1-1 焊接热过程的特点]]
- 下一节：[[§1-3 热传递的基本方式]]
- 概念：[[焊接热效率]]、[[加热斑点与热流分布]]、[[线能量]]
- 用于：[[§2-4 极限饱和状态时温度场的简化计算法]]

File: 焊接传热学/02 第一章 传热学基础/§1-3 热传递的基本方式.md
---
type: 节
chapter: 1
section: "§1-3"
book_page: 9
pdf_page: 13
tags:
  - 焊接传热学
  - 章/01
  - 主题/热源
  - 类型/公式
aliases:
  - 热传递的基本方式
  - 三种传热方式
---

> 📄 原文：[[焊接传热学 张文钺.pdf#page=13]]（书 p.9–11）

# §1-3 热传递的基本方式

## 核心结论

- 三种基本方式：**传导**（固体内部，靠自由电子）、**对流**（流体质点相对位移）、**辐射**（电磁波）。
- 焊接时**热源 → 焊件**以辐射和对流为主；**焊件内部**以热传导为主，故本书以导热为主、兼顾对流与辐射（p.11）。
- 辐射的关键量是**黑度 $\varepsilon$**（0–1），它随表面状态变化极大（0.2–0.95）。

## 一、热传导

致密导体内，一定温度梯度、一定时间、一定面积传递的热量：

$$Q=\lambda\frac{T_2-T_1}{S}Ft \tag{1-5}$$

微分形式（热流密度）：

$$q=-\lambda\frac{\partial T}{\partial n} \tag{1-7},\qquad q=-\lambda\frac{\partial T}{\partial n}\ \text{（1-19 同式）}$$

**符号**：$\lambda$ 导热系数 W/(cm·℃)；$q$ 热流密度 W/cm²；$n$ 法线方向。
**负号**：热流方向指向温度降低的方向。

> 热传导理论研究的正是"物体内部有温差时各部位温度随时间变化的规律"——这就是全书的主线。

## 二、对流

牛顿冷却定律：

$$Q=\alpha_c\left(T-T_0\right)Ft \tag{1-8}$$

**符号**：$\alpha_c$ 对流传热系数 W/(cm²·℃)；$T$ 固体（放热）温度；$T_0$ 流体温度。

$\alpha_c$ 是复杂函数：$\alpha_c=f(T,T_0,\lambda,c_p,\rho,\omega,\mu,\text{表面形状}\cdots)$——书中明确指出对流传热比传导复杂得多，而且流体传热常伴随传导与辐射（p.9）。

## 三、辐射

### 能量分配

投入辐射 $Q_0$ 分为吸收 $Q_A$、反射 $Q_R$、穿透 $Q_D$：

$$Q_A+Q_R+Q_D=Q_0,\qquad A+R+D=1 \tag{1-9}$$

| 情形 | 条件 | 名称 |
|---|---|---|
| $A=1$ | 全吸收 | 绝对黑体 |
| $R=1$ | 全反射（正常反射为镜体，乱反射为绝对白体） | 绝对白体 |
| $D=1$ | 全穿透 | 绝对透明体（透热体） |
| 介于黑白之间 | — | 灰体 |

> [!warning] 重要辨析
> "黑体/白体"是**对热辐射线**而言，不是对可见光。玻璃对可见光透明，对热辐射几乎不透明；白布对可见光反射强，但对热辐射与黑布一样吸收（p.10）。

### 辐射能力

斯忒藩–玻耳兹曼定律：

$$M=\varepsilon\sigma_0T^{4} \tag{1-10}$$

两物体间辐射热交换：

$$M=\varepsilon\sigma_0\left(T^{4}-T_0^{4}\right) \tag{1-11}$$

**符号**：$T$ 热力学温度 K；$\sigma_0=5.67\times10^{-12}\ \mathrm{W/(cm^2\cdot K^4)}$；$\varepsilon$ 黑度（0–1），与表面状态有关。
**量纲检查**：$\mathrm{W/(cm^2 K^4)\cdot K^4=W/cm^2}$ ✓

黑度典型值（p.10）：

| 表面状态 | $\varepsilon$ |
|---|---|
| 磨光金属 | 0.2–0.4 |
| 粗糙金属表面 | 0.6–0.95 |
| 金属到达熔点时 | 0.9–0.95 |

> 式 (1-11) 适用于**任意两物体**之间的辐射热交换，所以焊接时可用它估算电弧（热源）对焊件的辐射。

## 焊接中的主次关系

| 环节 | 主导传热方式 | 依据 |
|---|---|---|
| 热源 → 焊件表面 | 辐射 + 对流 | 电弧/火焰与工件之间是气体介质 |
| 焊件内部（母材、热影响区） | 热传导 | 固体内部无宏观流动 |
| 例外 | 电阻焊、摩擦焊 → 以传导/接触为主 | p.11 |

本书因此"以热传导为主进行讨论，同时适当考虑对流和辐射的作用"（p.11）。

## 易错点

- $\sigma_0$ 用 cm 制：$5.67\times10^{-12}\ \mathrm{W/(cm^2K^4)}$，SI 是 $5.67\times10^{-8}$，差 $10^4$。
- 黑度 $\varepsilon$ 不是材料常数：同一金属粗糙化、氧化、升温到熔点，$\varepsilon$ 可以从 0.2 涨到 0.95。
- 对流系数 $\alpha_c$ 与辐射表面散热系数 $\alpha_r$ 常合并为"表面散热系数 $\alpha$"使用（见 [[§1-4 焊接温度场及其影响因素]] 与 [[§1-8 表面散热和叠加原理]]）。

## 关联

- 上一节：[[§1-2 焊接热源和焊接热效率]]
- 下一节：[[§1-4 焊接温度场及其影响因素]]
- 概念：[[导热系数]]、[[边界条件]]
- 用于：[[§7-1 热象法概述]]（红外辐射）、[[§1-8 表面散热和叠加原理]]

File: 焊接传热学/02 第一章 传热学基础/§1-4 焊接温度场及其影响因素.md
---
type: 节
chapter: 1
section: "§1-4"
book_page: 12
pdf_page: 16
tags:
  - 焊接传热学
  - 章/01
  - 主题/温度场
  - 主题/材料物性
  - 类型/数据
aliases:
  - 焊接温度场及其影响因素
  - 温度场
  - 准稳定温度场
---

> 📄 原文：[[焊接传热学 张文钺.pdf#page=16]]（书 p.12–17）

# §1-4 焊接温度场及其影响因素

## 核心结论

- 温度场 $T=f(x,y,z,t)$，用**等温线/等温面**表示；等温线互不相交。
- 热源匀速移动足够长时间后进入**准稳定状态**：用移动坐标系后 $T$ 与时间无关，只与空间坐标有关。
- 焊件形态决定维数：**厚大焊件→点热源→三维**；**薄板→线热源→二维**；**细棒→面热源→一维**。
- 影响温度场的四大因素：热源种类与规范、材料热物性、焊件形态、热源作用时间与移动速度。

## 一、温度场的描述语言

$$T=f(x,y,z,t) \tag{1-12}$$

- **等温线/等温面**：瞬时温度相等的点连成的线（面）。彼此不相交。
- **温度梯度**：

$$\frac{\partial T}{\partial n}=\lim_{\Delta S\to0}\frac{T_1-T_2}{\Delta S} \tag{1-13}$$

不同方向梯度不同，若 $\Delta n$ 与 $\Delta S$ 夹角 $\alpha$：

$$\frac{\partial T}{\partial n}=\frac{\partial T}{\partial S}\cdot\frac{1}{\cos\alpha} \tag{1-14}$$

→ 梯度在**法线方向**最大。

| 类型 | 定义 | 焊接中的情形 |
|---|---|---|
| 稳定温度场 | $T$ 不随时间变 | 极少 |
| 不稳定温度场 | $T$ 随时间变 | **绝大多数情况** |
| **准稳定温度场** | 热源匀速移动足够长时间后，温度场与热源同速平移；移动坐标系下 $T=f(x,y,z)$ | 连续焊接的正常阶段 |

> [!important] 准稳态的判别
> 判据不是"温度不再变化"，而是"**温度场形状不再变化**"。用固结在热源上的移动坐标系（原点随热源）观察，各点温度恒定；换回固定坐标系，则每点温度仍随时间变。

## 二、焊件形态 → 热源模型 → 维数

| 焊件 | 热源模型 | 传热方向 | 温度场维数 | 几何模型 |
|---|---|---|---|---|
| 厚大焊件（表面堆焊） | **点状热源** | X、Y、Z（半球传播） | 三维 | 半无限大体 |
| 薄板 | **线状热源**（沿板厚均布） | X、Y（平面） | 二维 | 无限大薄板 |
| 细棒（焊条加热、对焊） | **面状热源**（截面均温） | 仅 X | 一维 | 无限长细杆 |

判据（手工电弧焊正常规范，p.16）：

- **厚大焊件**：板厚 **25 mm 以上**的低碳钢，或 **20 mm 以上**的不锈钢；
- **薄板**：**8 mm 以下**的低碳钢，或 **5 mm 以下**的不锈钢；
- 中间厚度 → 中厚板，需专门处理（[[§2-6 中厚板焊接时的温度场计算]]）。

> 这三个假定"主要是为了便于建立数学模型，实际上并不如此"（p.13）——这是理解全书所有解析解误差的出发点。

## 三、影响因素

### 1. 热源种类及焊接规范

同一材料、同一板厚下（图 1-9，低碳钢 $\delta=1$ cm）：

| 变化 | 等温线变化 | 物理解释 |
|---|---|---|
| $q$ 不变、$v$ 增大 | 范围变小，宽度变小更显著 → **细长** | 单位长度热输入 $q/v$ 减小 |
| $v$ 不变、$q$ 增大 | 范围**扩大** | 热输入增加 |
| $q/v$ 恒定、同比放大 $q$ 与 $v$ | 只被**拉长** | 线能量不变，加热更集中 |

### 2. 被焊金属热物理性质

| 参数 | 定义 | 单位 | 焊接中的意义 |
|---|---|---|---|
| 导热系数 $\lambda$ | 单位时间、单位距离温差 1 ℃ 时经单位面积传递的热能 | W/(cm·℃) | 决定热量散走快慢 |
| 比热容 $c$ | 1 g 物质升温 1 ℃ 所需热能 | J/(g·℃) | 决定蓄热能力 |
| 容积比热容 $c\rho$ | 单位体积升温 1 ℃ 所需热能 | J/(cm³·℃) | 与 $c$、密度共同决定 |
| 热扩散率 $a=\lambda/(c\rho)$ | 温度传播速度 | cm²/s | **决定温度场扩展快慢** |
| 热焓 | 1 g 物质从 0 ℃ 加热到 $T$ 所吸热 | J/g | 熔化所需能量 |
| 表面散热系数 $\alpha$ | 表面与介质差 1 ℃ 时单位面积单位时间散热 | W/(cm²·℃) | 薄板/细棒不可忽略 |

$\lambda$ 随温度变化的规律（图 1-10，p.14）：

- 纯铁、碳钢、低合金钢：800–900 ℃ 以下，$\lambda$ **随温度升高而下降**；
- 高合金钢（不锈钢、耐热钢）：$\lambda$ **随温度升高而增加**；
- 常温时各种钢 $\lambda$ 差别很大，但**800 ℃ 以上趋于一致**（0.25–0.34 W/(cm·℃)）。

> [!important] 工程推论（p.16）
> 焊接**铬镍奥氏体不锈钢**时，$\lambda$ 小（0.252）→ 热不易传走 → 同样规范下等温线范围比低碳钢（$\lambda=0.42$）更大 → 线能量应选得**比低碳钢小**。
> 焊接**铝、紫铜**时 $\lambda$ 很大（2.73、3.78）→ 热量迅速散走 → 需要**更大线能量**。

### 3. 焊接条件下热物理常数的平均值（表 1-4，p.15）

| 常数 | 单位 | 低碳钢 | 不锈钢 | 铝 | 铜 |
|---|---|---|---|---|---|
| $\lambda$ | W/(cm·℃) | 0.378–0.504 | 0.168–0.336 | 2.65 | 3.78 |
| $c$ | J/(g·℃) | 0.652–0.756 | 0.12–0.50 | 1.0 | ⚠️ 待校 |
| $c\rho$ | J/(cm³·℃) | 4.83–5.46 | 3.36–4.2 | 2.63 | 3.99 |
| $a$ | cm²/s | 0.07–0.10 | 0.05–0.07 | 1.00 | 0.95 |
| 热焓 | J/g | 1331.4（0–1530 ℃） | — | — | — |

⚠️ 铜的比热容 OCR 显示 1.22，与 $c\rho=3.99$、$\rho\approx8.9$ 不自洽（应为 0.39 量级），待核对原书 p.15。

### 4. 热源作用时间与移动速度

| 类别 | 子类 | 对应工艺 |
|---|---|---|
| 瞬时作用热源 | 点状 / 线状 / 面状 | 引弧、点固焊、电阻点焊、焊条加热 |
| 连续作用热源 | **固定不动** | 缺陷补焊 |
| 连续作用热源 | **正常速度移动** | 手工电弧焊、TIG |
| 连续作用热源 | **高速移动** | 快速自动焊 |

### 5. 全书总索引：热源类别 ↔ 数学式（表 1-5，p.17）

这张表是**全书的路线图**，第 1、2 章所有公式都能在此定位：

| 作用时间 | 热源特征 | 移动速度 | 所属焊接情况 | 本书公式 |
|---|---|---|---|---|
| 瞬时 | 点状 | — | 厚大焊件上引弧及补焊小缺陷 | (1-26) |
| 瞬时 | 线状 | — | 薄板上点固焊及电阻点焊 | (1-27) |
| 瞬时 | 面状 | — | 点焊时焊条或焊丝的加热 | (1-28) |
| 连续 | 点状 | 固定不动 | 厚大焊件上连续补焊大缺陷 | (2-1) |
| 连续 | 点状 | 正常速度移动 | 厚大焊件上手工电弧焊及 TIG | (2-4) |
| 连续 | 点状 | 高速移动 | 厚大焊件上快速自动电弧焊 | (2-22) |
| 连续 | 线状 | 固定不动 | 薄板上补焊 | (2-8) |
| 连续 | 线状 | 正常速度移动 | 薄板上手工电弧焊 | (2-10) |
| 连续 | 线状 | 高速移动 | 薄板上快速自动电弧焊 | (2-23) |
| 连续 | 面状 | 固定不动 | 细棒对接焊（电阻焊、摩擦焊） | (2-12) |
| 连续 | 面状 | 正常速度移动 | 正在焊接过程中的焊条或焊丝加热 | (2-13) |

## 易错点

- 等温线**不能相交**，且梯度方向垂直于等温线。
- "厚大焊件"是**相对判据**（25 mm 低碳钢 / 20 mm 不锈钢），不是绝对尺寸；换材料、换规范判据会变。
- 板厚处于 8–25 mm 之间时，用厚大或薄板公式都会带来系统误差，必须走中厚板处理。
- 图 1-11 的结论方向容易记反：**$\lambda$ 小 → 等温线范围大**（热量传不走、堆在附近），不是"范围小"。

## 关联

- 上一节：[[§1-3 热传递的基本方式]]
- 下一节：[[§1-5 焊接传热计算基本公式]]
- 概念：[[温度场与等温线]]、[[温度梯度]]、[[准稳态温度场]]、[[导热系数]]、[[容积比热容]]、[[热扩散率]]
- 后续：[[第二章 焊接温度场及其数学模型]]

File: 焊接传热学/02 第一章 传热学基础/§1-5 焊接传热计算基本公式.md
---
type: 节
chapter: 1
section: "§1-5"
book_page: 18
pdf_page: 22
tags:
  - 焊接传热学
  - 章/01
  - 主题/温度场
  - 类型/公式
aliases:
  - 焊接传热计算基本公式
  - 傅立叶公式
  - 热传导微分方程
---

> 📄 原文：[[焊接传热学 张文钺.pdf#page=22]]（书 p.18–19）

# §1-5 焊接传热计算基本公式

## 核心结论

- 全书只有两个基本公式：**傅立叶公式**（导热的本构关系）与**热传导微分方程式**（能量守恒 + 傅立叶 → 控制方程）。
- 微分方程 (1-21) 是三维的；薄板退化为二维 (1-22)，细棒退化为一维 (1-23)。
- 方程里唯一的物性组合是**热扩散率 $a=\lambda/(c\rho)$**——它决定温度传播的快慢，是解析解里反复出现的量。

## 一、傅立叶公式

前提假定：传热载体致密无不连续、通过某截面的热量任何时间相同。则细棒沿 $S$ 轴向流过的热量与温度梯度、截面、时间成正比：

$$Q=\lambda\frac{\Delta T}{\Delta S}Ft \tag{1-17}$$

热流从高温流向低温，故微分形式带负号：

$$\mathrm{d}Q=-\lambda\frac{\partial T}{\partial S}F\,\mathrm{d}t \tag{1-18}$$

$$q=-\lambda\frac{\partial T}{\partial n} \tag{1-19}$$

**符号**：$\lambda$ W/(cm·℃)；$F$ 截面 cm²；$q$ 热流密度 W/cm²；$n$ 法线方向。
**量纲检查**：$\mathrm{(W/(cm\cdot℃))\cdot(℃/cm)=W/cm^2}$ ✓

### 能量的积累

沿 $S$ 方向输入 $\mathrm{d}Q_1$、输出 $\mathrm{d}Q_2$，则积累：

$$\mathrm{d}Q_{ds}=\left(q_1-q_2\right)F\,\mathrm{d}t \tag{1-20}$$

正号表示输入 > 输出（升温），负号反之。**这一步就是能量守恒，下一步把它和傅立叶结合就得到控制方程。**

## 二、热传导微分方程式

对体积元 $\mathrm{d}x\mathrm{d}y\mathrm{d}z$ 做能量平衡（图 1-13）：

$$c\rho\,\mathrm{d}x\mathrm{d}y\mathrm{d}z\,\mathrm{d}t=\left(\lambda\frac{\partial^2T}{\partial x^2}+\lambda\frac{\partial^2T}{\partial y^2}+\lambda\frac{\partial^2T}{\partial z^2}\right)\mathrm{d}x\mathrm{d}y\mathrm{d}z\,\mathrm{d}t$$

整理得**三维热传导微分方程**：

$$\frac{\partial T}{\partial t}=a\left(\frac{\partial^2T}{\partial x^2}+\frac{\partial^2T}{\partial y^2}+\frac{\partial^2T}{\partial z^2}\right)=a\nabla^2T \tag{1-21}$$

**符号**：$a=\lambda/(c\rho)$ 热扩散率 cm²/s；$\nabla^2$ 拉普拉斯算子。
**量纲检查**：左 $\mathrm{℃/s}$；右 $a\nabla^2T=(\mathrm{cm^2/s})\cdot(\mathrm{℃/cm^2})=\mathrm{℃/s}$ ✓

### 降维

| 情形 | 条件 | 方程 |
|---|---|---|
| 薄板（二维） | $\partial T/\partial z=0$ | $\dfrac{\partial T}{\partial t}=a\left(\dfrac{\partial^2T}{\partial x^2}+\dfrac{\partial^2T}{\partial y^2}\right)$ (1-22) |
| 细棒（一维） | $\partial T/\partial y=\partial T/\partial z=0$ | $\dfrac{\partial T}{\partial t}=a\dfrac{\partial^2T}{\partial x^2}$ (1-23) |

> [!note] 推导的两个关键点
> 1. 进入体积元的热量按傅立叶定律展开到泰勒一阶（即 $\partial q/\partial x$），散度形式为 $\nabla\cdot q$；
> 2. 积累的热量写成 $c\rho\,\partial T/\partial t$，除以体积后即得。
> 当 $a$ 随温度变化时，方程变为非线性：$\dfrac{\partial T}{\partial t}=\nabla\cdot(a\nabla T)$，此时解析解基本无望，必须走数值解（第 4–6 章）或迭代。

## 三、方程在不同章节的四种解法

| 解法 | 怎么解 | 章 |
|---|---|---|
| 解析解 | 加五条假定，分离变量/格林函数得到封闭式 | 1–3 |
| 数值积分 | 离散积分点求积 | 4 |
| 有限差分 | 差商替代导数，迭代 | 5 |
| 有限元 | 变分/权余值 + 单元离散 | 6 |

## 易错点

- (1-21) 里是 $a\nabla^2T$，不是 $\lambda\nabla^2T$；$\lambda$ 已经被 $c\rho$ 除过。
- 书中 (1-21) 的推导默认**无内热源**。若要加内热源（如电阻焊的体积生热），右端需加 $q_v/(c\rho)$。
- 二维/一维方程不是近似式，而是**严格的降维**（前提是相应方向无温度梯度）。

## 关联

- 上一节：[[§1-4 焊接温度场及其影响因素]]
- 下一节：[[§1-6 边界条件]]
- 概念：[[热传导微分方程]]、[[热扩散率]]、[[导热系数]]
- 应用：[[§1-7 瞬时集中热源作用下的温度场]]、[[§5-2 用有限差分法解不稳定热传导问题]]

File: 焊接传热学/02 第一章 传热学基础/§1-6 边界条件.md
---
type: 节
chapter: 1
section: "§1-6"
book_page: 20
pdf_page: 24
tags:
  - 焊接传热学
  - 章/01
  - 主题/边界条件
aliases:
  - 边界条件
  - 表面换热条件
  - 初始条件
---

> 📄 原文：[[焊接传热学 张文钺.pdf#page=24]]（书 p.20–21）

# §1-6 边界条件

## 核心结论

- 一个传热问题的完整描述 = **微分方程 + 初始条件 + 表面换热条件**，缺一不可。
- 初始条件通常取均匀初温，简化为 **0 ℃**，精确时取环境温度或预热温度。
- 表面换热条件有三类：**等温表面、绝热表面、散热表面**；前两类是第三类的两个极端。
- 判据是 $\lambda/\alpha$ 的量纲长度：$\lambda/\alpha\to0$ 等温，$\lambda/\alpha\to\infty$ 绝热。

## 一、初始条件

$t=0$ 时焊件内的温度分布。书中的处理顺序（p.20）：

1. 认为焊前温度**均匀**；
2. 通常假设 $T_0=0\ ℃$（数学上最简）；
3. 需要更精确时取**环境温度**或**预热温度**。

> 初始条件不同，同样热源下温度场也不同——这就是"预热"起作用的数学位置。

## 二、表面换热条件

焊件与环境的热交换（静止空气、风、冷夹具接触）非常复杂，是准确计算温度场的主要困难之一。为回避这个问题，书中**人为假设焊件无限大**：

| 焊件 | 无限方向 | 说明 |
|---|---|---|
| 厚大焊件 | X、Y、Z 三向无限 | 半无限大体 |
| 薄板 | Z→0，X、Y 无限 | 无厚度方向梯度 |
| 细棒 | Y→0，Z→0，X 无限 | 一维 |

熔化焊属**表面集中加热**，为计算方便常假定焊件为**半无限体**。

### 1. 等温表面条件

焊件表面各点温度全相等：

$$T_s=\text{常数}（\text{环境温度}）\quad\text{或}\quad T_s=0$$

物理含义：导热系数 $\lambda$ 很小而表面散热系数 $\alpha$ 很大，表面温度被"钉"在介质温度上。

### 2. 绝热表面条件

表面向外传热为零：

$$\frac{\partial T}{\partial n}\Big|_{s}=0$$

厚大焊件可视为半无限体，能量主要在内部传播，表面换热占比很小，可忽略。

### 3. 散热表面条件（第三类边界，最一般）

表面散失的热流等于内部导来的热流：

$$\alpha\left(T_s-T_0\right)=-\lambda\frac{\partial T}{\partial n}\Big|_{s} \tag{1-24}$$

**符号**：$\alpha$ 表面散热系数 W/(cm²·℃)；$T_s$ 表面温度；$T_0$ 介质温度（简化取 0）；$n$ 外法线。

物理意义：**沿表面法线的温度梯度与表面-介质温差成正比**。

几何解释（p.21 图 1-16）：换热后温度分布的"定向点" $O$ 在导体外部，距表面 $\lambda/\alpha$ 处——即温度曲线在表面处的切线延长线交于该点。

### 两类极端条件的统一

$$\frac{\partial T}{\partial n}\Big\rvert_s=0 \iff \frac{\lambda}{\alpha}\to\infty \quad\text{（绝热：}\lambda\text{ 很大或 }\alpha\text{ 很小）}$$

$$\frac{\partial T}{\partial n}\Big\rvert_s=\infty \iff \frac{\lambda}{\alpha}\to0 \quad\text{（等温：}\lambda\text{ 很小或 }\alpha\text{ 很大）}$$

> 所以等温与绝热都是散热条件的特例，书中"三类边界"其实是一族。

## 三、该用哪一类

| 焊件 | 表面散热的处理 | 理由 |
|---|---|---|
| 厚大焊件 | 可忽略（按绝热） | 表面积/体积比小，热主要内部传播 |
| 薄板 | **必须考虑**，且按双面散热 $2\alpha$ | 表面积/体积比大 |
| 细棒 | **必须考虑**，按周长散热 $\alpha L$ | 同上，且断面小 |

> 这一条直接决定了 §1-8 里薄板、细棒公式为什么要乘一个 $e^{-bt}$ 的修正因子。

## 易错点

- $\lambda/\alpha$ 是一个**长度**（量纲 cm），把它和板厚 $\delta$ 比较才有物理意义：$\lambda/\alpha \gg \delta$ 时散热可忽略。
- 表面散热系数 $\alpha$ 是**对流 + 辐射的合并系数**，随温度升高而增大（§1-4），不能当常数一路用到底。
- "半无限体"假定是为了绕开边界条件，不是物理真实——真实焊件有厚度，这就是中厚板要修正（§2-6）的原因。

## 关联

- 上一节：[[§1-5 焊接传热计算基本公式]]
- 下一节：[[§1-7 瞬时集中热源作用下的温度场]]
- 概念：[[边界条件]]、[[热扩散率]]
- 用于：[[§1-8 表面散热和叠加原理]]、[[§5-2 用有限差分法解不稳定热传导问题]]（边界离散）

File: 焊接传热学/02 第一章 传热学基础/§1-7 瞬时集中热源作用下的温度场.md
---
type: 节
chapter: 1
section: "§1-7"
book_page: 21
pdf_page: 25
tags:
  - 焊接传热学
  - 章/01
  - 主题/温度场
  - 类型/公式
aliases:
  - 瞬时集中热源作用下的温度场
  - 瞬时点热源
  - 瞬时线热源
  - 瞬时面热源
---

> 📄 原文：[[焊接传热学 张文钺.pdf#page=25]]（书 p.21–23）

# §1-7 瞬时集中热源作用下的温度场

## 核心结论

- 这是全书所有解析解的**种子**：先解"某一瞬间把热量 $Q$ 集中在一点/线/面"，再用叠加原理推广到连续移动热源（§1-8）。
- 三解：半无限大点热源 (1-26)、薄板线热源 (1-27)、细棒面热源 (1-28)。
- 热源作用点处温度随时间衰减的幂次：**厚大 $t^{-3/2}$ > 薄板 $t^{-1}$ > 细棒 $t^{-1/2}$**，即传热速度 厚大 > 薄板 > 细棒。

## 五条基本假定（p.21）

1. 整个焊接过程中**热物理常数不随温度改变**；
2. 初始温度均匀，**不考虑相变和结晶潜热**；
3. 三维或二维传热时，各方向**彼此无关、互不影响**；
4. 焊件几何尺寸**无限**（无限大、无限薄、无限长）；
5. 热源为**点状、线状、面状**集中作用。

> [!warning] 这五条是全书的"误差总账"
> 真实焊接一条也不满足。所以书中反复强调：解析解**只能定性估算，不能完全定量确定温度**（p.23）。第 4–6 章的数值解，本质上就是在逐条取消这些假定。

## 一、瞬时集中点状热源（厚大焊件，三维）

无限大介质中的特解：

$$T=\frac{Q}{c\rho\left(4\pi at\right)^{3/2}}\exp\left(-\frac{R^{2}}{4at}\right) \tag{1-25}$$

厚大焊件是**半无限大**体：热从表面进入、向半球传播，全部热量由半无限大体获得，故乘 2：

$$\boxed{T=\frac{2Q}{c\rho\left(4\pi at\right)^{3/2}}\exp\left(-\frac{R^{2}}{4at}\right)} \tag{1-26}$$

**符号**：$Q$ 瞬时输入热能 J；$c\rho$ 容积比热容 J/(cm³·℃)；$a$ 热扩散率 cm²/s；$t$ 传热时间 s；$R=\sqrt{x^2+y^2+z^2}$ 距热源距离 cm。
**量纲检查**：$\dfrac{\mathrm{J}}{\mathrm{J/(cm^3℃)}\cdot\mathrm{cm^3}}=\mathrm{℃}$ ✓（$(4\pi at)^{3/2}$ 量纲为 cm³）

温度场是以热源为心的**等温球面**（半无限大时是半球面）。

## 二、瞬时集中线状热源（薄板，二维）

厚度为 $\delta$ 的无限大薄板，热源沿板厚方向均布：

$$\boxed{T=\frac{Q}{c\rho\delta\left(4\pi at\right)}\exp\left(-\frac{r^{2}}{4at}\right)} \tag{1-27}$$

**符号**：$r=\sqrt{x^2+y^2}$；$\delta$ 板厚 cm。
**量纲检查**：$\dfrac{\mathrm{J}}{\mathrm{J/(cm^3℃)}\cdot\mathrm{cm}\cdot\mathrm{cm^2}}=\mathrm{℃}$ ✓
温度场是以 $r$ 为半径的**平面圆环**（等温线是圆）。

> 等价写法：$T=\dfrac{Q}{4\pi\lambda\delta t}e^{-r^2/(4at)}$（用 $\lambda=c\rho a$ 换掉 $c\rho$），工程计算里更常见。

## 三、瞬时集中面状热源（细棒，一维）

断面为 $F$ 的细棒：

$$\boxed{T=\frac{Q}{c\rho F\sqrt{4\pi at}}\exp\left(-\frac{x^{2}}{4at}\right)} \tag{1-28}$$

**符号**：$F$ 断面积 cm²；$x$ 沿棒轴距离。
**量纲检查**：$\dfrac{\mathrm{J}}{\mathrm{J/(cm^3℃)}\cdot\mathrm{cm^2}\cdot\mathrm{cm}}=\mathrm{℃}$ ✓

## 四、三者的对比（p.23 图 1-18）

在热源作用点（$R=0$、$r=0$、$x=0$）：

| 情况 | 中心温度 | 衰减 | 传热速度 |
|---|---|---|---|
| 厚大焊件（点热源，三维） | $T\propto Q t^{-3/2}$ | 最快 | 最快 |
| 薄板（线热源，二维） | $T\propto Q t^{-1}$ | 中 | 中 |
| 细棒（面热源，一维） | $T\propto Q t^{-1/2}$ | 最慢 | 最慢 |

物理直觉：**热扩散的"空间"越多，温度降得越快**。三维比二维多一个散热方向，二维比一维多一个。

## 五、温度随时间的形态（图 1-17）

距热源 $R$ 处的点：温度**先急剧升高到峰值，再逐渐下降**回常温。同一时刻焊件各点温度极不一致——有的还在升温、有的已开始降温。

> 这就是焊接残余应力与裂纹的物理起点：**同一瞬间，相邻各点的膨胀/收缩方向相反**（p.22）。

## 易错点

- (1-26) 的系数 2 来自"半无限大"，无限大介质用 (1-25)，两者常被混用。
- $Q$ 是**瞬时输入的总热能（J）**，不是功率（W）；连续热源要换成 $q\,\mathrm{d}t$ 再积分。
- 时间 $t$ 从热源作用瞬间算起；多热源叠加时每个热源有自己的 $t_i$。
- 公式中的温度是**温升**（初始温度取 0）；实际温度要加 $T_0$。

## 关联

- 上一节：[[§1-6 边界条件]]
- 下一节：[[§1-8 表面散热和叠加原理]]
- 概念：[[瞬时集中热源]]、[[叠加原理]]、[[热扩散率]]
- 推广到连续热源：[[§2-1 厚大焊件连续焊接时的温度场]]

## 附：三个基本解的来源

三个解分别是三维、二维、一维热传导方程在"瞬时点源"初始条件下的**格林函数**（基本解）：

$$T=\frac{Q}{c\rho}\cdot G(\mathbf{r},t),\qquad G_{3D}=\frac{e^{-r^2/4at}}{(4\pi at)^{3/2}},\ G_{2D}=\frac{e^{-r^2/4at}}{4\pi at},\ G_{1D}=\frac{e^{-x^2/4at}}{\sqrt{4\pi at}}$$

> [!note] 延伸
> 记忆方法：分母里 $(4\pi at)^{n/2}$，$n$ 是空间维数；指数都是 $e^{-(\text{距离})^2/(4at)}$。厚大焊件多乘 2、薄板多除 $\delta$、细棒多除 $F$。

File: 焊接传热学/02 第一章 传热学基础/§1-8 表面散热和叠加原理.md
---
type: 节
chapter: 1
section: "§1-8"
book_page: 24
pdf_page: 28
tags:
  - 焊接传热学
  - 章/01
  - 主题/温度场
  - 主题/边界条件
  - 类型/公式
aliases:
  - 表面散热和叠加原理
  - 叠加原理
  - 累积原理
  - 散温系数
---

> 📄 原文：[[焊接传热学 张文钺.pdf#page=28]]（书 p.24–25）

# §1-8 表面散热和叠加原理

## 核心结论

- 厚大焊件可忽略表面散热；**薄板、细棒必须考虑**，处理办法是在微分方程里加一个 $-\,bT$ 项。
- 加了散热项后，基本解只多乘一个因子 $e^{-bt}$——**形状不变，整体按指数衰减**。
- 散温系数 $b$：薄板 $b=2\alpha/(c\rho\delta)$，细棒 $b=\alpha L/(c\rho F)$。
- **叠加原理**：多个独立热源共同作用时，某点温度 = 各热源单独作用时该点温度之和。这是从"瞬时热源"通往"连续移动热源"的桥梁。

## 一、薄板的表面散热

薄板微体积 $\delta\,\mathrm{d}x\mathrm{d}y$ 在单位时间单位面积散失的热能（**两面散热**）：

$$\mathrm{d}Q=2\alpha\left(T-T_0\right)\mathrm{d}x\mathrm{d}y\,\mathrm{d}t \tag{1-29}$$

由散热引起的温降：

$$\mathrm{d}Q=-c\rho\,\delta\,\mathrm{d}x\mathrm{d}y\,\mathrm{d}T \tag{1-30}$$

两式相等，整理得：

$$\frac{\mathrm{d}T}{\mathrm{d}t}+\frac{2\alpha}{c\rho\delta}T=0 \quad\Longrightarrow\quad b=\frac{2\alpha}{c\rho\delta}$$

**符号**：$\alpha$ 表面散热系数 W/(cm²·℃)；$\delta$ 板厚 cm；$b$ 散温系数 1/s。
**量纲检查**：$\dfrac{\mathrm{W/(cm^2℃)}}{\mathrm{J/(cm^3℃)}\cdot\mathrm{cm}}=\dfrac{\mathrm{W}}{\mathrm{J}}\cdot\dfrac{1}{\mathrm{cm}^2}\cdot\mathrm{cm}=\dfrac{1}{\mathrm{s}}$ ✓

考虑散热后控制方程变为：

$$\frac{\partial T}{\partial t}=a\left(\frac{\partial^2T}{\partial x^2}+\frac{\partial^2T}{\partial y^2}\right)-bT$$

特解：

$$T=\frac{Q}{c\rho\delta\left(4\pi at\right)}\exp\left(-\frac{r^{2}}{4at}-bt\right) \tag{1-31}$$

> 即：**只要把不考虑散热的薄板解 (1-27) 乘以 $e^{-bt}$**。

**工程含义**：$\delta$ 越小 $b$ 越大，散热越严重。所以薄板焊接时等温线范围会被显著压缩——这也是薄板焊接"热输入要小、速度要快"的定量依据。

## 二、细棒的表面散热

断面积 $F$、周长 $L$，微小表面积 $L\,\mathrm{d}x$ 在 $\mathrm{d}t$ 内散热：

$$\mathrm{d}Q=\alpha L\,\mathrm{d}x\,\mathrm{d}t\ \left(T-T_0\right),\qquad \mathrm{d}Q=-c\rho F\,\mathrm{d}x\,\mathrm{d}T$$

得：

$$b_1=\frac{\alpha L}{c\rho F}$$

**量纲检查**：$\dfrac{\mathrm{W/(cm^2℃)}\cdot\mathrm{cm}}{\mathrm{J/(cm^3℃)}\cdot\mathrm{cm^2}}=\dfrac{1}{\mathrm{s}}$ ✓

方程：$\dfrac{\partial T}{\partial t}=a\dfrac{\partial^2T}{\partial x^2}-b_1T$，特解：

$$T=\frac{Q}{c\rho F\sqrt{4\pi at}}\exp\left(-\frac{x^{2}}{4at}-b_1t\right) \tag{1-32}$$

> 同样是把无散热解 (1-28) 乘 $e^{-b_1t}$。$F$ 越小 $b_1$ 越大（焊条、细丝加热时散热极严重）。

## 三、叠加原理（累积原理）

### 表述

若若干**互不相干**的独立热源作用在同一焊件上，则某点温度等于各独立热源对该点产生温度的总和：

$$T=\sum_{i}T_i\left(r_i,t_i\right) \tag{1-33}$$

**符号**：$r_i$ 第 $i$ 个热源与计算点的距离；$t_i$ 第 $i$ 个热源相应的传热时间。

### 成立条件

线性方程 + 常物性。一旦物性随温度变、出现相变潜热，叠加原理失效（这正是解析解与数值解的分界）。

### 例（p.25 图 1-20）

薄板上热源 A 作用，经 5 s 后热源 B 开始作用，求 B 作用 10 s 时 P 点温度：

$$t_A=5+10=15\ \mathrm{s},\qquad t_B=10\ \mathrm{s},\qquad T_P=T_A(15)+T_B(10)$$

注意每个热源的**传热时间各自独立**计算，这是最容易出错的地方。

### 为什么它是全书的关键

连续作用的热源 = **无数瞬时热源在不同瞬间、不同位置共同作用**。所以：

> 由叠加原理，可以从瞬时热源解 (1-26)(1-27)(1-28) **积分**出连续热源解、移动热源解、脉冲热源解——这正是第 2 章的全部内容。

| 从 | 到 | 手段 |
|---|---|---|
| 瞬时点热源 | 连续固定点热源 | 对时间积分 |
| 连续固定热源 | 连续移动热源 | 沿路径积分（移动坐标系） |
| 单热源 | 多热源/多道焊/脉冲焊 | 直接求和 |

## 易错点

- 薄板是 **$2\alpha$**（两面散热），细棒是 $\alpha L$，系数不同不能混。
- $b$ 的量纲是 1/s，与 $a$（cm²/s）不是一类量。
- 叠加时**时间基准各自独立**：后作用的热源，其 $t$ 从它自己开始作用算起。
- 叠加原理要求方程线性；变物性问题叠加失效，必须数值求解。

## 关联

- 上一节：[[§1-7 瞬时集中热源作用下的温度场]]
- 下一章：[[第二章 焊接温度场及其数学模型]]
- 概念：[[叠加原理]]、[[边界条件]]
- 应用：[[§2-5 加热及冷却阶段温度场的计算]]（多道焊/断续焊）

File: 焊接传热学/02 第一章 传热学基础/第一章 金属焊接的传热学基础.md
---
type: 章
chapter: 1
section: "全章"
book_page: 4
pdf_page: 8
tags:
  - 焊接传热学
  - 章/01
  - 主题/热源
  - 主题/温度场
aliases:
  - 第一章
  - 金属焊接的传热学基础
---

> 📄 原文：[[焊接传热学 张文钺.pdf#page=8]]（书 p.4–26，全章）

# 第一章 金属焊接的传热学基础

## 一句话

搭好全书的地基：**热源如何把热给进焊件 → 热在焊件里如何传 → 温度场如何描述 → 控制方程与边界条件如何写**。

## 知识结构

| 节 | 内容 | 作用 |
|---|---|---|
| [[§1-1 焊接热过程的特点]] | 局部集中、瞬时、热源运动 | 说明"焊接传热为什么难" |
| [[§1-2 焊接热源和焊接热效率]] | 热源分类、η、加热斑点、热流密度高斯分布 | 定输入边界 |
| [[§1-3 热传递的基本方式]] | 传导、对流、辐射 | 定传热机制 |
| [[§1-4 焊接温度场及其影响因素]] | 温度场、等温线、梯度、准稳态、四类影响因素 | 定描述语言与几何模型 |
| [[§1-5 焊接传热计算基本公式]] | Fourier 定律、热传导微分方程 | 定控制方程 |
| [[§1-6 边界条件]] | 初始条件、三类表面条件 | 定定解条件 |
| [[§1-7 瞬时集中热源作用下的温度场]] | 点/线/面三类基本解 | 全书所有解析解的种子 |
| [[§1-8 表面散热和叠加原理]] | 薄板/细棒散温系数、叠加原理 | 修补解 + 通往连续热源 |

## 核心结论（必须记住的 7 条）

1. 焊接热过程有三大特点：**局部集中性、瞬时性、热源运动性**，第三点使过程成为**准稳定状态**（p.4）。
2. 热效率 $\eta$ 是"焊件真正吸收的功率 / 热源总功率"：电弧焊 $q=\eta UI$，$\eta$ 主要取决于焊接方法、规范、材料与保护方式（p.6）。
3. 电弧热流在加热斑点上按**高斯分布**：$q(r)=q_m e^{-Kr^2}$，$q=\pi q_m/K$。$K$ 越大能量越集中，激光/电子束 $K$ 最大（p.8）。
4. 焊接时**热源→焊件**以辐射和对流为主，**焊件内部**以热传导为主，所以本书以热传导为主（p.11）。
5. 温度场 $T=f(x,y,z,t)$；热源匀速直线移动足够长时间后进入**准稳定状态**——用随热源移动的坐标系后，温度只与空间坐标有关、与时间无关（p.12）。
6. 控制方程（傅立叶 + 能量守恒）：$\dfrac{\partial T}{\partial t}=a\left(\dfrac{\partial^2T}{\partial x^2}+\dfrac{\partial^2T}{\partial y^2}+\dfrac{\partial^2T}{\partial z^2}\right)$，薄板退化为二维、细棒退化为一维（p.19）。
7. 瞬时集中热源三解：热源作用点处温度分别按 $t^{-3/2}$（厚大）、$t^{-1}$（薄板）、$t^{-1/2}$（细棒）衰减——**传热速度：厚大 > 薄板 > 细棒**（p.22–23）。

## 核心公式

| 公式 | 含义 | 适用条件 | 来源 |
|---|---|---|---|
| $q=\eta UI$ | 电弧有效功率 | 电弧焊 | p.6 (1-2) |
| $q(r)=q_m e^{-Kr^2}$，$q=\pi q_m/K$ | 高斯热流分布 | 电弧/气焊加热斑点 | p.8 (1-3)(1-4) |
| $q=-\lambda\dfrac{\partial T}{\partial n}$ | Fourier 导热定律 | 任意 | p.18 (1-19) |
| $\dfrac{\partial T}{\partial t}=a\nabla^2T$ | 热传导微分方程 | 常物性、无内热源 | p.19 (1-21) |
| $\alpha(T_s-T_0)=-\lambda\dfrac{\partial T}{\partial n}$ | 散热表面条件 | 第三类边界 | p.21 (1-24) |
| $T=\dfrac{2Q}{c\rho(4\pi at)^{3/2}}e^{-\frac{R^2}{4at}}$ | 半无限大瞬时点热源 | 厚大焊件 | p.22 (1-26) |
| $T=\dfrac{Q}{c\rho\delta\,4\pi at}e^{-\frac{R^2}{4at}}$ | 薄板瞬时线热源 | 薄板 | p.22 (1-27) |
| $T=\dfrac{Q}{c\rho F\sqrt{4\pi at}}e^{-\frac{x^2}{4at}}$ | 细棒瞬时面热源 | 细棒 | p.23 (1-28) |
| $T=T_{\text{无散热}}\cdot e^{-bt}$ | 考虑表面散热的修正 | 薄板 $b=2\alpha/(c\rho\delta)$；细棒 $b=\alpha L/(c\rho F)$ | p.24–25 (1-31)(1-32) |

## 工程含义

- **线能量 $q/v$ 是焊接工艺的第一调节量**：$q$ 定、$v$ 增 → 等温线变细长；$q/v$ 不变而同比放大 $q$、$v$ → 温度场只被拉长（p.14）。这解释了"大功率高速焊"为何热影响区窄。
- **材料导热性决定线能量选择方向**：不锈钢 $\lambda$ 小 → 热量不易散走 → 线能量要比低碳钢**小**；铝、铜 $\lambda$ 大 → 要用**更大**线能量（p.16）。
- **板厚决定用哪套公式**：手工电弧焊下，25 mm 以上低碳钢/20 mm 以上不锈钢按厚大焊件（点热源、三维）算；8 mm 以下低碳钢/5 mm 以下不锈钢按薄板（线热源、二维）算（p.16）。
- 解析解只用于**定性估算**：五条假定（常物性、无相变潜热、焊件无限大、热源集中于一点/线/面）在真实焊接中都不成立（p.21）。

## 易错点 / 常考辨析

1. **单位制是 cm 制，不是 SI**。全书 $\lambda$ 用 W/(cm·℃)、$c\rho$ 用 J/(cm³·℃)、$a$ 用 cm²/s。换算：$\lambda_{\rm SI}=100\lambda_{\rm 书}$，$a_{\rm SI}=10^{-4}a_{\rm 书}$。套 SI 数据进书中公式会差 100 倍。
2. **准稳态 ≠ 稳定**。准稳态下每点温度仍随时间变，只是"温度场跟着热源一起走"；稳定温度场才是不随时间变（p.12）。
3. **半无限大体要乘 2**。无限大介质瞬时点热源解 → 半无限大（厚大焊件，热从表面进入、半球传播）解，分子乘 2（式 1-25 → 1-26）。
4. **点/线/面热源是数学假定，不是物理事实**。它对应的是"三维/二维/一维导热"，而不是"热源真的是一个点"（p.13）。
5. **绝热表面条件是散热的极端情形**：$\lambda/\alpha\to\infty$ 为绝热，$\lambda/\alpha\to0$ 为等温（p.21）。
6. 热效率 $\eta$ **不代表热能利用是否合理**：它只反映焊件吸收了多少，不反映"熔敷金属 vs 热影响区"的分配比例（p.7）。

## 本章待校

- ⚠️ 表 1-1（各种热源主要特性，p.5）与表 1-2（不同焊接方法的 $\eta$ 值，p.6）OCR 表头错行，具体数值对应关系需对照原书核对；[[§1-2 焊接热源和焊接热效率]] 中已按可辨认部分给出，存疑处已标注。
- ⚠️ 表 1-3 的 $K$ 单位原书未印清，按高斯分布式 $q(r)=q_m e^{-Kr^2}$ 与 $q=\pi q_m/K$ 反推应为 **cm⁻²**。

## 关联

- 上一章：[[绪论 焊接传热学的研究对象与方法]]
- 下一章：[[第二章 焊接温度场及其数学模型]]
- 概念：[[焊接热过程]]、[[焊接热效率]]、[[线能量]]、[[加热斑点与热流分布]]、[[热扩散率]]、[[准稳态温度场]]、[[瞬时集中热源]]、[[叠加原理]]、[[边界条件]]、[[热传导微分方程]]
