Repository: 2486809961-alt/welding-heat-transfer

# 焊接传热学 · Obsidian 知识库

张文钺《焊接传热学》整本书拆出来的结构化 Obsidian 库：**7 章 37 节 + 1 绪论，每节一篇笔记 + 43 张原子概念卡 + 公式库/术语表/附表用法**，每条结论都带原书页码，公式全部 LaTeX 化。

- 🌐 网页版（在线看 + 一键下载）：**https://2486809961-alt.github.io/welding-heat-transfer/**
- ⬇️ 整库下载：右侧 **Releases** → `welding-heat-transfer-vault.zip`

## 内容

| 目录 | 是什么 |
|---|---|
| `00 索引/` | MOC 总入口、全书目录与页码对照、公式总表、概念地图、学习路径、待校清单 |
| `01 绪论/` · `02–08 各章/` | 绪论 + 7 章 37 节逐节笔记（解析解、热循环参数、数值积分、有限差分、有限元、热象法） |
| `09 概念卡/` | 43 张原子概念卡，双向链接，一卡一个概念 |
| `10 公式库/` | 公式总表 + 从瞬时点热源到 t8/5 的完整推导链 |
| `11 附表数据/` | e⁻ˣ / erf / K₀ / Ei 函数表用法 + scipy 重算对照 |
| `12 术语/` | 中英术语对照 |

## 怎么用

1. **网页看**：打开上面的 Pages 站点，左侧目录按章节，顶部可全文搜索，公式已渲染。
2. **下载进 Obsidian**：Releases 下 `welding-heat-transfer-vault.zip`，解压后用 Obsidian「打开本地仓库」指向解压目录即可。
3. **克隆**：`git clone https://github.com/2486809961-alt/welding-heat-transfer.git`

从 `焊接传热学/00 索引/焊接传热学 MOC.md` 进，按章跳转；想按问题查（"t8/5 怎么算"）走 `概念地图` / `公式总表`；想核对原文，每篇顶部有 `📄 原文：焊接传热学 张文钺.pdf#page=NN`（PDF 页 = 书页 + 4）。

## 可靠性说明

原书是扫描版、无文字层，正文由 macOS Vision 逐页 OCR 后人工/AI 逐节校对（准确率约 90%，公式与表格错漏较多，已按标准形式重写并做量纲检查）。凡标 `⚠️ 待校` 的地方说明 OCR 不可靠、数值是按理论推回的，**请以原书 PDF 为准**。完整清单见 `00 索引/待校清单.md`。

## 许可

原书版权归作者与出版社所有，本库是个人学习用的结构化笔记，不替代原书。仓库内**不含**原书 PDF 扫描件。笔记部分可自由参考。

File: 焊接传热学/08 第七章 热象法/§7-1 热象法概述.md
---
type: 节
chapter: 7
section: "§7-1"
book_page: 143
pdf_page: 147
tags:
  - 焊接传热学
  - 章/07
  - 主题/测试
  - 类型/方法
aliases:
  - 热象法概述
  - 红外热成象原理
  - 红外探测器与扫描方式
---

> 📄 原文：[[焊接传热学 张文钺.pdf#page=147]]（书 p.143–145）

# §7-1 热象法概述

## 核心结论

- 焊接温度场是**动态温度场**：场中各点温度变化率很大、加热过程很快、又容易受**电弧辐射干扰**，因此测定难度大（p.143）。
- 传统**热电偶法**缺点明显：测点有限、工作量大、不易准确。人们一直期待一种"**快速、准确、一次能获得全场信息**"的方法，这就是热象法（p.143）。
- 热象法是随**红外技术**和**计算技术**进步而发展起来的近代新技术（p.143）。
- 焊接过程中电弧产生从紫外到红外的光辐射；焊缝、熔池及其周围受电弧热影响而**辐射红外线**——这是热象法能"看见"温度场的物理前提（p.143）。
- 红外辐射与可见光**本质相同**（都是电磁波），区别只在波长与频率：波长 **0.75～1000 μm**，频率 **$4\times10^{11}\sim3\times10^{14}$ Hz**；红外光子的能量**比可见光小**（300 μm 的红外光子能量约为可见光光子的 1/200）（p.143–144）。
- 红外辐射不能用眼睛直接观察，必须用**红外探测器**把红外辐射变成电能或热能形式；常用两类：**光电导型**（电阻随辐照减小 → 电流增大）与**光生伏特型**（PN 结两侧产生电势差）（p.144）。
- 探测器只能输出电信号，**不能显示物体形状**；要测温度场必须**红外成象**：把景物空间按水平、垂直两个方向分割成许多小单元，接受系统依次扫过各单元，再把信号组合成整幅图像（p.144–145）。
- 用感光胶片直接对红外成象**行不通**：①胶片感光所需的能量较大，而长波红外光子能量太小，不足以激发光化学作用；②即使找到这种材料也**难于保存**（p.144）。
- 对景物空间的分割有三种方式：**光机扫描**、**电子束扫描**（如热释电摄象仪）、**固体自扫描**（面阵探测器/CCD，又称凝视式系统）（p.145–146）。

## 原理链条

```
焊接区温度场
   ↓ 热辐射（普朗克/斯忒藩–玻尔兹曼，见 §7-2）
红外辐射（0.75~1000 μm）
   ↓ 光学系统 + 滤光器组（§7-3）
探测器（光电导型 / 光生伏特型）
   ↓ 扫描机构把二维空间逐点变成时序信号
一维时序视频信号 + 同步信号
   ↓ 放大、处理
监视器黑白图像
   ↓ A/D 转换、计算机图像处理（§7-4）
灰度矩阵
   ↓ 温度定标（§7-2）+ 伪着色
彩色温度场图像
```

## 公式与推导

本节为概述，无独立公式。唯一的定量关系是红外波段的边界：

$$
0.75\ \mu\mathrm m\le\lambda\le1000\ \mu\mathrm m,\qquad
4\times10^{11}\ \mathrm{Hz}\le\nu\le3\times10^{14}\ \mathrm{Hz}
$$

**量纲检查**：由 $\nu=c/\lambda$，$\lambda=1000\ \mu\mathrm m$ 对应 $\nu=3\times10^{10}\,\mathrm{cm/s}/10^{-1}\,\mathrm{cm}=3\times10^{11}$ Hz；$\lambda=0.75\ \mu\mathrm m$ 对应 $\nu=4\times10^{14}$ Hz。书中给出的上下限与之同量级（低端 $4\times10^{11}$ 与计算值 $3\times10^{11}$ 略有差异，属波段划分约定不同）⚠️ 待校。
**含义**：红外波段夹在可见光（短波端）与微波（长波端）之间。焊接熔池（约 1800 K）辐射峰值在 1.6 μm，电弧（6000～10000 K）峰值在可见光/紫外——这决定了探测器与滤光片的选择（详见 §7-3）。

## 关键概念

- [[红外热象法]]：用红外探测器摄取物体自身热辐射、经扫描成象并从灰度反算温度的方法；本节交代它的物理前提（一切物体都辐射红外）与技术前提（探测器 + 扫描 + 显示）。
- 光电导型探测器：半导体受红外辐照 → 电导率增加 → 电阻减小 → 回路电流增大 → 负载电阻两端电压增大，电压大小反映红外辐射功率。
- 光生伏特型探测器：红外辐照使半导体 PN 结两侧产生电势差（光生伏特效应）。
- 光机扫描：光学系统作方位与俯仰偏转，使探测器对应的景物空间单元作二维移动；偏转角大小决定观察空间范围。
- 电子束扫描：景物整幅成象在热释电摄象管靶面上，由偏转线圈控制电子束沿靶面扫描，依次检出各单元的图象信号。
- 固体自扫描（凝视式）：面阵探测器每个单元对应一个景物空间单元，通过采样换接技术依次送出信号；敏感元件越多、排列越密，分辨率越高，目前多用 CCD 实现。

## 工程要点

- **为什么必须成象而不能"点测温"**：焊接温度场的价值在于空间分布（等温线、熔合线、热影响区宽度），单点探测器只能给一条热循环曲线。
- **扫描是成象的核心机制**：探测器在某一瞬时只接受一个景物空间单元的信息，二维图像是靠"逐点扫、按时序拼"实现的。因此**扫描速度决定时间分辨率**，这也解释了后文"一幅温度场只需 1/60 s"的来源（场频即扫描帧频）。
- **三种扫描方式的工程取舍**：光机扫描结构成熟、帧频受机械惯量限制；电子束扫描（热释电靶）响应快、适合快速过程；固体自扫描（CCD 面阵）无机械运动、可靠性高、分辨率随集成度提高。
- **电弧是最大的干扰源**：它本身是强辐射体，其辐射会经工件表面反射进入摄象系统，与熔池自身辐射混在一起。这一矛盾在 §7-3 用"滤光器组 + 选择长波灵敏探测器"解决。
- 红外成象**不能像普通照相那样用胶片**，必须走"光→电→数字"的路线，所以热象法天然是"红外技术 + 计算机技术"的结合。

## 易错点

- **把热象法当成"红外测温枪"**：单点红外测温只给一个点；热象法给的是全场分布，靠扫描机构与图像处理实现。
- **以为红外辐射与可见光"本质不同"**：本质相同（都是电磁波），只是波长/频率不同、光子能量不同。红外不能引起视觉，也不能使普通胶片感光，但这只是能量大小的问题。
- **混淆"探测器"与"成象"两件事**：探测器只把辐射变成电信号，成象是扫描机构 + 同步机构 + 显示器共同完成的。
- **忽略"必须分割景物空间"这一步**：不分割就无法把二维空间信息压缩到一维时序信号上传输与记录。

## 关联

- 下一节：[[§7-2 热象法测温原理及温度定标]]——辐射量与温度的定量关系（普朗克、斯忒藩–玻尔兹曼、发射率、定标）
- 后续：[[§7-3 热象法测定焊接温度场装置]]、[[§7-4 热象法测定温度场]]
- 章笔记：[[第七章 热象法测定焊接温度场]]
- 相关概念：[[红外热象法]]、[[发射率]]、[[温度定标]]
- 相关章节：第三章热循环参数（热电偶法测得的 $t_{8/5}$ 等，可与热象法对照）

File: 焊接传热学/08 第七章 热象法/§7-2 热象法测温原理及温度定标.md
---
type: 节
chapter: 7
section: "§7-2"
book_page: 146
pdf_page: 150
tags:
  - 焊接传热学
  - 章/07
  - 主题/测试
  - 类型/公式
  - 类型/方法
aliases:
  - 热象法测温原理
  - 温度定标方法
  - 普朗克定律与维恩位移定律
  - 黑体炉定标法
---

> 📄 原文：[[焊接传热学 张文钺.pdf#page=150]]（书 p.146–151）

# §7-2 热象法测温原理及温度定标

## 核心结论

- 热象法测温的基础是**温度与辐射量之间存在确定的数学关系**：物体温度越高，辐射功率越大、峰值波长越短。辐射来自物质内部粒子受激后回到低能级时以光子形式释放的多余能量（p.146）。
- 能量量级对应关系：原子内**电子**跃迁约几～几十 eV（1 eV $=1.6\times10^{-19}$ J），对应**可见光与紫外**；原子在分子内或晶体内**振动**约 $10^{-1}\sim10^{-2}$ eV，对应**红外**；**分子转动**能量更小，对应**长波红外与微波**。焊接温度场测温用的正是红外波段（p.146）。
- 描述辐射能力用**辐射出射度 $M$**：辐射源单位面积向半球空间发射的辐射功率。同一温度下实际物体的 $M$ 与黑体的 $M_b$ 之比称**发射率（黑度系数）$\varepsilon$**；黑体 $\varepsilon=1$，灰体 $\varepsilon=$ 常数（$<1$）（p.146）。
- **普朗克定律**给出黑体光谱辐射出射度随波长、温度的分布；其曲线下面积积分即**斯忒藩–玻尔兹曼定律** $M=\sigma_0T^4$；对普朗克公式求极值即**维恩位移定律** $\lambda_mT\approx2898\ \mu\mathrm m\cdot\mathrm K$。**式(7-3) 在光谱辐射能量与温度之间建立了数学表达式，这就是红外热成象法测温的依据**（p.147）。
- 一般焊接工件均为**灰体**：由式(7-3) 检出的"辐射温度" $T_a$ 须按 $T=T_a/\varepsilon^{1/4}$ 换算成真实温度。灰体 $\varepsilon<1$ 且一般不为常数；**金属的 $\varepsilon$ 较低、随温度升高而增大，近似与热力学温度成正比**；抛光金属的 $\varepsilon$ 还与测量方向有关（p.148）。
- **普朗克公式只适用于固体/黑体辐射，不适用于电弧等离子体**。高温气体在热力学平衡（或局部热力学平衡）且为光学薄层（无自蚀）时，用**谱线强度法**：辐射强度只由温度决定，测出强度即可反查温度（p.148）。
- **温度定标**是把"灰度值"翻译成"温度"的关键环节。灰度值与辐射波长、辐射能量、周围条件、信息传递的时空因素、材料、距离、表面状态等诸多因素有关，**其中只有波长和辐射能量直接反映温度**，其余因素都与温度无关却影响灰度——所以必须在**相对固定非温度影响因素**的条件下定标才有实际意义（p.148–149）。
- 四种工程定标法：**黑体炉定标法**（理论最严格）、**定标器定标法**（与被测对象同时摄取、消除现场干扰）、**监视热电偶定标法**（动态、精度高，误差 <2%）、**钨带灯定标法**（用于电弧等离子体温度场）（p.149–151）。

## 公式与推导

### 式(7-1)、(7-2) 普朗克定律

$$
M_\lambda=\frac{C_1\lambda^{-5}}{\exp\left(\dfrac{C_2}{\lambda T}\right)-1}
$$

$$
M_\lambda(\lambda,T)=C_1\lambda^{-5}\left(\mathrm e^{C_2/(\lambda T)}-1\right)^{-1}
$$

**符号**：$M_\lambda$ 黑体光谱辐射出射度 W·cm⁻²·μm⁻¹；$\lambda$ 波长；$T$ 黑体热力学温度 K；$C_1$ 第一辐射常数 $=2\pi hc^2$；$C_2$ 第二辐射常数 $=hc/k$。
**常数校正**（OCR 把三个基本常数的指数全部打乱，按标准值给出）：
$h=6.626\times10^{-34}$ J·s（原文作 $6.663\times10^{-9}$，错）；$k=1.3807\times10^{-23}$ J/K（原文作 $1.381\times10^{29}$，错）；$c=2.998\times10^{10}$ cm/s（原文作 $2.998\times10^{2}$，错）；$C_1=3.7418\times10^{-12}$ W·cm²；$C_2=1.4388$ cm·K。
**量纲检查**：以 cm 为长度单位时，$C_1\lambda^{-5}\to\mathrm{W\cdot cm^2\cdot cm^{-5}}=\mathrm{W\cdot cm^{-3}}$，与 $M_\lambda$ 的"单位面积、单位波长"含义一致 ✓。自洽性校验：$2\pi hc^2=2\pi\times6.626\times10^{-34}\times(2.998\times10^{10})^2=3.742\times10^{-12}$ W·cm² ✓（与书中数值一致，说明 $c$ 取 cm/s、$C_1$ 取 W·cm² 是同一单位制）；$hc/k=6.626\times10^{-34}\times2.998\times10^{10}/1.3807\times10^{-23}=1.4388$ cm·K ✓。
**含义**：给定波长，辐射出射度随温度急剧上升（指数项）；给定温度，$M_\lambda$ 随波长先升后降，存在峰值。整个红外测温的定量基础都在这一式里。

### 式(7-3) 斯忒藩–玻尔兹曼定律

$$
M=\sigma_0T^4
$$

**符号**：$M$ 黑体总辐射出射度 W/cm²；$\sigma_0$ 斯忒藩–玻尔兹曼常数，$5.67\times10^{-12}$ W/(cm²·K⁴)。
**适用条件**：对普朗克公式在全波长（0→∞）积分所得，故是"全波段、半球空间"的总量。
**量纲检查**：$\sigma_0T^4\to\frac{\mathrm W}{\mathrm{cm^2\cdot K^4}}\cdot\mathrm K^4=\frac{\mathrm W}{\mathrm{cm^2}}$ ✓。
**含义**：温度升高一倍，总辐射功率增大 16 倍——这就是红外测温灵敏度高、但同时也极容易被高温区"淹没"的原因。**探测器若只响应有限波段，则不能直接用此式，必须用式(7-2) 在响应波段内积分**（这是温度定标必须用式 7-13 而非式 7-3 的原因）。

### 式(7-4)、(7-5) 维恩位移定律

$$
\lambda_mT=b,\qquad M_{\lambda m}=b'T^5
$$

**符号**：$\lambda_m$ 峰值波长；$M_{\lambda m}$ 光谱辐射出射度的峰值；$b$、$b'$ 常数。
**量纲检查**：$\lambda_mT$ 为 cm·K；$b'T^5\to$（W·cm⁻³·K⁻⁵）·K⁵ = W·cm⁻³，与 $M_\lambda$ 一致 ✓。
**含义**：温度越高，辐射峰值越向短波方向移动。这解释了为什么电弧（6000～10000 K）的辐射主要在紫外/可见光，而熔池（约 1800 K）在近红外。

### 式(7-6) 维恩位移定律的工程形式

$$
\lambda_mT=2896\sim3000\ \mu\mathrm m\cdot\mathrm K\qquad(\lambda_m\ \text{以}\ \mu\mathrm m\text{、}T\ \text{以 K 计})
$$

**数值校验**（与书中实例对照）：
- $T=650\ ℃=923$ K $\Rightarrow \lambda_m=2898/923=3.14\ \mu\mathrm m$ ✓ 与书中"3.14 μm"一致；
- $T=1800$ K（钢熔池）$\Rightarrow \lambda_m=2898/1800=1.61\ \mu\mathrm m$ ✓ 与书中"1.6 μm"一致（p.154）；
- $T=1200\ ℃=1473$ K $\Rightarrow \lambda_m=1.97\ \mu\mathrm m$，而书中 p.161 作 **1.74 μm** ⚠️ 待校（疑似 OCR 把 1.97 误作 1.74；按前两项校验，式(7-6) 的常数 2898 是可靠的，故判为个别数字误读）。
**含义**：选滤光片时先用式(7-6) 估算被测温度范围对应的峰值波长，再据此选波段——这是 §7-4 实例中选 IRN01/IRN02 滤光片的依据。

### 式(7-7)、(7-8) 灰体与真实温度换算

$$
M=\varepsilon\sigma_0T^4
$$

$$
T=\frac{T_a}{\varepsilon^{1/4}}
$$

**符号**：$\varepsilon$ 发射率（黑度系数）；$T_a$ 按黑体公式由测得的辐射量反算出的"辐射温度"；$T$ 真实温度。
**适用条件**：灰体（$\varepsilon$ 与波长无关）；若 $\varepsilon$ 随波长变化，须用光谱发射率 $\varepsilon_\lambda$ 在探测器响应波段内积分。
**量纲检查**：两侧同为 K ✓。
**含义**：因 $\varepsilon<1$，故 $T>T_a$——**辐射温度总是低估真实温度**。

> [!note] 延伸
> 书中只给"金属的 $\varepsilon$ 较低、随温度升高而增大"，未给具体数值。作为数量级参考：钢的 $\varepsilon$ 大致在 0.3～0.8；若取 $\varepsilon=0.3$，则 $0.3^{-1/4}=1.35$，即真实温度比辐射温度高约 35%（辐射温度低估约 26%）。具体取值应以实测或手册为准。

### 式(7-9)、(7-10) 谱线强度法（用于电弧等离子体）

$$
I_{mn}=\frac{hc}{4\pi\lambda_{mn}}\,A_{mn}\frac{g_mN}{Z}\exp\left(-\frac{E_m}{kT}\right)
$$

$$
Z=\sum_{i=1}^{n}g_i\exp\left(-\frac{E_i}{kT}\right)
$$

**符号**：$I_{mn}$ 由高能级 $m$ 向低能级 $n$ 跃迁的辐射强度；$E_m$ 高能级能量；$A_{mn}$ 跃迁几率；$g_m$ 能级 $m$ 的统计权重（处于该能级可能的状态数）；$N$ 所有能级粒子总密度；$N_m$ 能级 $m$ 的粒子数密度；$Z$ 配分函数（所有能级粒子微观有效状态的总和）。
**适用条件**：高温气体处于**热力学平衡或局部热力学平衡**，且为**光学薄层**（无自蚀现象）。
**量纲检查**：$hc/\lambda\to\mathrm J$；乘 $A_{mn}$（s⁻¹）得 W；乘粒子数密度 $N$（cm⁻³）得 W/cm³；再除以 $4\pi$（球面度）得 W·cm⁻³·sr⁻¹，即"单位体积、单位立体角"的辐射强度 ✓。
**含义**：$\exp(-E_m/kT)$ 是玻尔兹曼分布——温度越高，高能级粒子数越多，谱线越强。只要压力恒定，粒子密度 $N$ 仅是温度的函数，于是 $I_{mn}$ **只由温度决定**：测出强度即可反查温度。书中给出氩原子谱线 **Ar I 7635 Å** 的 $I(T)$ 曲线：当 $T<T^*$ 时 $I(T)$ 与 $T$ 单调递增，故可单值反查（图 7-9）。这就是电弧温度场测温的原理。
**注释**：式(7-9) 在 OCR 中几乎完全破碎（只剩 $hc$、$N(T)$、$E_m$、$A_{mn}$、$g_m$、$Z$ 等符号），此处按玻尔兹曼分布 + 爱因斯坦跃迁几率的标准形式整理，与书中所列符号表一致 ⚠️ 待校。

### 式(7-11)、(7-12) 黑体炉投射到探测器上的辐射功率

$$
P=\frac{\sigma_0T^4A_1\Omega}{\pi}
$$

$$
P=\frac{\sigma_0T^4A_1A_2}{\pi r^2}\qquad\left(\Omega=\frac{A_2}{r^2}\right)
$$

**符号**：$A_1$ 黑体开口（光孔）面积；$A_2$ 检测器光敏面积；$r$ 两者距离；$\Omega$ 面积 $A_2$ 对光孔中心所张的立体角。
**适用条件**：从 $A_1$ 面上任一点通过光孔所画的任一直线都只能到达石墨圆筒底部（即到达 $A_2$ 的辐射确为温度 $T$ 的黑体辐射）；$\varepsilon=1$。
**量纲检查**：$\sigma_0T^4$（W/cm²）× $A_1$（cm²）× $\Omega$（sr）/$\pi$ → W ✓（黑体辐射亮度 $L=\sigma_0T^4/\pi$，单位 W·cm⁻²·sr⁻¹，乘面积与立体角即得功率）。
**含义**：黑体炉之所以能做"标准辐射源"，是因为它的辐射功率**能用理论公式精确算出**——定标的可溯源性全部来自这一式。

### 式(7-13) 检测装置的刻度方程

$$
V=F\cdot K\cdot\frac{\varepsilon}{\varepsilon'}\cdot R_\lambda\cdot\tau\cdot\sigma_0T^4\cdot\frac{A_1A_2}{\pi r^2}
$$

**符号**：$V$ 检测装置输出电压（放大后）；$F$ 检测装置接收元件与被测目标的形状系数；$K$ 热电转换系数；$\varepsilon$ 被测目标黑度系数；$\varepsilon'$ 接收元件黑度系数；$R_\lambda$ 接收元件光谱灵敏度；$\tau$ 光路透过率；$A_1$ 目标辐射面积；$A_2$ 光敏面积；$r$ 距离。
**含义**：把"温度 → 辐射功率 → 电平"这条链上的所有环节乘在一起，得到**输出电压与温度的关系式**，即"刻度方程"。若把接收元件视为灰体（$\varepsilon'$ 为已知常数）、保证形状系数 $F$ 不变，则测出 $R_\lambda,\tau,K,A_2$ 后即可算出**相对分度表**。
**用途**：对黑体（$\varepsilon=1$）用式(7-13) 算出接收元件在 $\lambda_1\sim\lambda_2$ 波段接收到的相对能量与温度的分度表；再用式(7-14) 换算灰体温度。

> [!warning] 待校
> 式(7-13) 的 OCR 结果为残串（"V-RKIN / ee'- / CRiT / 2eN-1)"），此处按"形状系数 × 转换系数 × 黑度比 × 光谱灵敏度 × 透过率 × 斯忒藩–玻尔兹曼项 × 几何因子"的物理链条整理，各项的**乘积结构**可靠，但个别因子的位置（如几何因子是否含在 $F$ 内）可能与原书排印不同。

### 式(7-14) 由黑体炉分度表换算灰体真实温度

$$
V(T_2)=V(T_1)\ \Longrightarrow\ T_2=\frac{T_1}{\varepsilon^{1/4}}
$$

**符号**：$T_1$ 黑体炉温度（分度表上对应的温度）；$T_2$ 被测灰体真实温度；$\varepsilon$ 灰体黑度系数。
**量纲检查**：两侧同为 K ✓。
**含义**：定标时让检测装置对被测灰体的输出与对黑体炉的输出相同，则因灰体 $\varepsilon<1$，**对应的黑体炉温度 $T_1$ 必然小于灰体真实温度 $T_2$**。换算关系与式(7-8) 完全一致——两式本质是同一件事的两种说法。

## 关键概念

- [[发射率]]：同一温度下实际物体辐射出射度与黑体之比。它把"黑体理论"桥接到"实际焊件"，是所有红外测温换算的核心参数。
- [[温度定标]]：建立"灰度值 ↔ 温度"对应关系的全过程。没有定标，热象图只是一张彩图，不是温度场。
- 辐射温度 $T_a$：假定 $\varepsilon=1$ 时由测得的辐射量反算的温度，总是低于真实温度。
- 谱线强度法：电弧等离子体测温的专用方法，靠"辐射强度仅是温度的函数"实现单值反查（Ar I 7635 Å）。
- 光学薄层：等离子体对自身辐射不产生明显自吸收的状态；有自蚀时式(7-9) 失效。

## 工程要点

- **黑体炉的制作与验收**（p.149）：用石墨挖成圆筒，外包绝缘材料、绕加热炉丝、再围绝缘与炉壳；圆筒**长径比至少大于 6**；底部做成**圆锥状**；石墨吸收比接近 1，外来辐射经几次反射即被全部吸收，故圆筒吸收比为 1。左半段小管放测温用的温差电偶。圆筒外设带光孔的挡板组，挡掉炉壳热辐射，**最后一块挡板温度应与环境温度相同**，第一块挡板光孔应小于石墨开口面积。
- **黑体炉法的适用性**：辐射功率可精确计算，是最严格的定标；但需要专用炉子，且只能静态定标，不能在现场随焊件一起摄取。
- **定标器定标法**（p.150）：用**与试件相同的材料**做一个定标器，通电加热、两端通水冷却，其截面尺寸按"沿 $X$ 方向温度呈线性分布"设计；取热象时把定标器放在被测对象**附近同时通电**，用热电偶记录沿 $X$ 方向 5 个点的温度，于是定标器与被测温度场**同时被摄取**，由定标器各颜色对应的已知温度即可读出焊接温度场各颜色的温度。优点：简单易行、**消除现场干扰因素**；缺点：每次取象都要用定标器，不方便，且**只适合从焊件反面取象**。
- **监视热电偶定标法**（p.150–151）：在焊缝中心线**背面**焊一根监视热电偶，焊接时焊枪固定、工件移动，用 X-Y 记录仪记下实测温度；热电偶焊点位置用"取象能辨别的标记"或"信号发生器 + 计数器 + 数码管"标定（数码管数字与温度场一起被摄入）。进一步可用坐标变换法定标：某点温度随时间的变化 $T=f(t)$ 与某一瞬时沿 $X$ 方向的分布 $T=f(x)$ 之间满足 $x=vt$（$v$ 为焊接速度），故可把 $T=f(t)$ 曲线**变换坐标**成 $T=f(x)$ 曲线，再平行于 $X$ 轴画辅助线，量出各颜色区沿 $X$ 方向的长度，在 $T=f(x)$ 图上找到对应温度。**与多热电偶直接定标法比较，误差小于 2%**（p.151）。
- **钨带灯定标法**（p.151）：用于**电弧等离子体**温度场。钨带灯经计量单位严格标定，一定电流下不同波长的辐射亮度已知；经滤光片组（更换不同透过率）得到一系列标准亮度，再由测试系统在计算机中得到不同灰度值 $H$，建立 $I$–$H$ 定标曲线；配合图 7-9 的 $I$–$T$ 曲线，即可建立"**辐射强度—灰度值—温度**"三者的定量关系，用曲线拟合得到方程存入计算机，由程序自动完成定标。测电弧时用**超窄带滤光片**（中心波长 7635 Å）只让单一谱线通过。
- **定标的前提条件**：被测对象的距离、表面状态、周围条件、光路必须与定标时一致；换了滤光片必须重新定标（每种滤光片只在某一温度范围内与灰度值呈线性关系，见 §7-3 图 7-20）。

## 易错点

- **把 $T_a$ 当真实温度**：$\varepsilon<1$ 时辐射温度必然偏低。$\varepsilon=0.3$ 时偏低约 26%（真实温度 1.35 倍）。
- **以为 $\varepsilon$ 是常数**：只有灰体才近似为常数。金属的 $\varepsilon$ 随温度升高而增大（近似正比于 $T$），抛光表面还与观察方向有关。
- **对电弧用普朗克/斯忒藩–玻尔兹曼公式**：书中明确指出这套"从黑体辐射总结出来的"模型**不适用于电弧等离子体**，必须改用谱线强度法（式 7-9）。
- **用总辐射式(7-3) 代替波段积分**：探测器只响应有限波段，定标必须按式(7-13) 在响应波段内积分，否则定标表整体偏移。
- **忽略"非温度影响因素"**：距离、表面状态、环境辐射、光路透过率都会改灰度。定标时条件必须固定，否则定标无意义。
- **谱线强度法忘了"光学薄层"前提**：有自蚀时测得的强度不是体辐射强度，反查温度会系统性偏低。
- **维恩公式的常数记错**：$\lambda_mT\approx2898\ \mu\mathrm m\cdot\mathrm K$，书中写作 2896～3000（区间形式）。用 2898 校验书中 650 ℃→3.14 μm、1800 K→1.6 μm 均吻合。

## 关联

- 上一节：[[§7-1 热象法概述]]（红外辐射、探测器、成象与扫描）
- 下一节：[[§7-3 热象法测定焊接温度场装置]]（光学系统、探测器选择、A/D 接口）
- 章笔记：[[第七章 热象法测定焊接温度场]]
- 相关概念：[[发射率]]、[[温度定标]]、[[红外热象法]]、[[温度场与等温线]]（定标后的灰度才成为等温线图）
- 相关章节：第一章热辐射换热（辐射换热系数 $\alpha_r$ 的折算）；§7-4 的实例（IRN01/IRN02 滤光片按式(7-6) 选取）

File: 焊接传热学/08 第七章 热象法/§7-3 热象法测定焊接温度场装置.md
---
type: 节
chapter: 7
section: "§7-3"
book_page: 152
pdf_page: 156
tags:
  - 焊接传热学
  - 章/07
  - 主题/测试
  - 类型/方法
aliases:
  - 热象法测温装置
  - 滤光器组
  - A/D接口设计
  - 红外探测器选择
---

> 📄 原文：[[焊接传热学 张文钺.pdf#page=156]]（书 p.152–155）

# §7-3 热象法测定焊接温度场装置

## 核心结论

- 完整的热象法测温装置由三部分组成：**热成象系统 + 计算机图象处理系统 + 伪着色显示系统**（p.152）。
- 热成象系统（光学系统、探测器、放大处理电路、扫描机构、同步机构、监视器）的任务是**接收被测对象的红外辐射并在监视器上显示黑白图象**；计算机图象处理系统的任务是把信息**记录、A/D 转换、处理**；伪着色显示系统的任务是把处理后的图象**按温度区间着色**，每种颜色代表一个温度区间（p.152）。
- 装置中大部分部件都是市场易购品，**只有三样需要按焊接测温要求自行设计**：①光学系统；②红外探测器接收元件；③A/D 接口（p.152）。
- **滤光器组是光路设计的关键**。焊接电弧的谱线很宽（从紫外到红外）且辐射极强，熔池谱线较窄且较弱：在**可见光范围两者相差约 $1.5\times10^5$ 倍**，而**在红外窗口波段两者能量极接近**——这正是"焊接区可以做红外热成象"的物理条件，也是滤光器组存在的理由：滤掉其它波长、只留红外窗口波段（p.152–153）。
- 滤光器组还须**兼顾探测器光敏元件的光谱响应特性**，并随焊接方法、焊接规范不同而更换。**每一种滤光片只在某一温度范围内才与计算机测得的灰度值呈线性关系**，所以测不同温度场应选相应的滤光器组（p.153）。
- **探测器选择的总原则：光谱灵敏度的波长要偏长**。因为电弧辐射在较长波长的红外区衰减很快，选长波灵敏的器件可以削弱式(7-15) 中反射项 $KL_a$ 与电弧直接辐射项 $L_a$ 的影响（p.154）。
- **一般工业电视摄像管不适用于焊接区成象**：电弧（6000～10000 K）辐射能量绝大部分在紫外与可见光区，熔池（约 1800 K）绝大部分在近红外与中远红外区，两者光谱区不同（p.154，表 7-1）。
- **A/D 接口**把红外摄象系统的二维模拟图象变成计算机能存的**灰度矩阵**，是"红外摄象系统 ↔ 计算机图象处理系统"的关键连接件；核心是三件事：逐点模数转换、行/帧同步、行分割（p.154–155）。

## 公式与推导

### 式(7-15) 正面观察近弧区时摄取的辐射亮度

$$
L=L_m+K\,L_a
$$

**符号**：$L$ 摄象机摄取的总光谱辐射亮度；$L_m$ 无电弧影响时金属工件的辐射亮度；$L_a$ 电弧辐射亮度（设可见光已被滤光器组滤掉，剩下的电弧红外辐射亮度）；$K$ 电弧辐射到金属工件、再由工件表面反射出来的辐射亮度所占的比例，它是**电弧特性与工件表面状态的复杂函数**，称 $K$ 因子。
**量纲检查**：三项同为辐射亮度（W·cm⁻²·sr⁻¹·μm⁻¹），$K$ 无量纲 ✓。
**含义**：只要从工件上方任何角度观察熔池与热影响区，电弧影响都避免不了——总信号 = 工件自身辐射 + 反射的电弧辐射 + 电弧自身辐射（已滤除可见光后）。测温误差主要来自后两项，减小它们有两条路：**滤光**（滤掉电弧强的波段）与**选长波灵敏探测器**（利用电弧辐射在长波衰减快）。

### 探测器峰值波长的选取

$$
\lambda_m=\frac{2898}{T}\ \ \mu\mathrm m
$$

**代入**：黑色金属熔池 $T\approx1800$ K $\Rightarrow\lambda_m=1.61\ \mu\mathrm m$。
**含义**：若所选视象管在此波长辐射灵敏度高，就能获得该温度对应的**最大辐射出射度**，对图象清晰有利。这是"按被测温度选器件"的定量依据（p.154）。

## 关键概念

- [[红外热象法]]：本节给出它的硬件形态——三系统串联的完整装置。
- 伪着色：把灰度映射成颜色，每种颜色代表一个温度区间。人眼对黑白只能分辨约十个灰度等级，对颜色却能分辨几十甚至上百种，故伪着色比黑白图直观清晰（§7-4）。
- $K$ 因子：电弧辐射经工件反射进入摄象系统的比例，是正面取象时的主要干扰源。
- 纵列式取样：摄象机扫描一帧，接口只取一列灰度值存入内存；一幅 $N$ 列图象需取 $N$ 帧，好处是同步信号容易获得、对 A/D 器件速度要求低。

## 工程要点

**一、装置组成（图 7-17）**

| 分系统 | 组成部件 | 任务 |
|---|---|---|
| 热成象系统 | 光学系统、探测器、放大与处理电路、扫描机构、同步机构、监视器 | 接收红外辐射，显示黑白图象 |
| 计算机图象处理系统 | 录象机、A/D 接口、计算机、打印机、绘图机 | 记录（可离线处理）、模数转换、图象处理、输出 |
| 伪着色显示系统 | 着色处理器、彩色显示器 | 按温度区间着色显示 |

**二、光学系统设计**（p.152–153）

- 光路：焊接区红外辐射 → **滤光器组** → 光纤传象束物镜 → 光纤 → 光纤传象束目镜 → 摄象机物镜 → 光栏 → 探测器光敏靶面（图 7-18）。
- 电弧与熔池的辐射特性差异是滤光设计的出发点：可见光区相差约 $1.5\times10^5$ 倍，红外窗口接近。
- 滤光片与温度范围的**线性段**对应关系（图 7-20）：三组不同滤光片 1、2、3 各对应一段温度区间，超出即偏离线性。选片时必须让被测温度落在所选的线性段内。
- **光纤传象束**用于"摄象系统不宜接近焊接区"的现场（软联接），既避免摄象机移动，又防止热辐射影响；光纤宜选**石英材料**（玻璃光纤信号损耗太大，影响图象质量）。光纤传象束配有物镜、目镜，可自行调焦。
- 不用光纤时，可在滤光器组前加一个**直径选得较大的光学凸透镜**（或加变焦镜头），以解决摄象机焦距不适用的矛盾，同时保护摄象系统不受电弧高温强光干扰（图 7-21）。

**三、红外探测器/成象器件的选择**（p.153–154）

- 波段归属（图 7-19）：电弧辐射能量主要分布在**紫外、可见光谱区**；金属熔池及热影响区主要分布在**近红外与中远红外光谱区**。
- 表 7-1（不同温度下两光谱区的能量占比，%）：

| 温度/K | 紫外、可见光区 | 近红外、中远红外区 |
|---|---|---|
| 1800 | 11.9 | 88.1 |
| 6000 | 99.5 | 0.05 |
| 10000 | 99.98 | 0.02 |

  （1800 K 一行两项之和为 100，6000 K 一行 OCR 作 99.5 与 0.05，疑为 99.95 与 0.05；数值含义为**占比**而非绝对辐射出射度。）
- 结论：焊接钢结构熔池约 1800 K、普通焊接电弧 6000～10000 K，两者辐射光谱区不同，**一般工业电视摄像管不适用于焊接区成象**。
- 选件原则：①视象管/CCD 的光谱灵敏度波长**偏长**；②其灵敏波段要覆盖被测温度对应的峰值波长（如 1800 K → 1.6 μm）；③帧频与响应速度要满足动态过程（点焊等快速过程宜用硅靶摄象管或面阵 CCD，见 §7-4 实例）。
- 使用硅靶摄象管的实例（p.162–163）：近红外区灵敏度较高；配四组滤光器组（A：石英玻璃+XRB4+AB50+NO1；B：石英玻璃+XRB4+AB50+NO2；C：石英玻璃+XRB3+AB50+NO3；D：石英玻璃+AB50+NO4），可按焊接条件切换。

**四、A/D 接口设计**（p.154–155）

- 作用：把二维模拟图象信息转成数字量；必须按一定排列方式让每个象素"对号入座"地存入计算机，形成**灰度矩阵**（比一维信息的 A/D 转换复杂得多，图 7-23）。
- 三项功能：①逐点把图象模拟信号转换成数字量；②实现图象各点的行、列位置与摄象机扫描的行、列信号同步，使二维模拟量成为灰度矩阵；③为不同取象方式和舍去图象边缘量提供可能。
- 取象方式：**纵列式取样**——扫描一帧只取一列入内存；一幅 $N$ 列图象需取 $N$ 帧，一帧取入内存约需 3 s。这样设计是为了**同步信号容易获得、对 A/D 器件速度要求较低**。
- 三个子系统：
  1. **模数转换系统**：模拟量放大器、采样保持器、A/D 转换器、反相器、光耦、暂存器、推动器。A/D 为 **8 位**，转换时间 **4 μs**，输入电平 **0～10 V**，输出数字量 **00H～FFH**（0～255）。工作过程：摄象机视频信号为毫伏级 → 运算放大器放大到伏级 → 采样保持 → A/D 转换 → 暂存器、推动器、数据总线送入计算机累加器 → 程序送入指定内存。为减少干扰，A/D 与暂存器之间用光耦隔离，模拟量与数字量之间也实行地线隔离。
  2. **行(H)、帧(V)同步系统**：由一系列触发器处理同步，保证摄取图象与显示图象各点位置严格吻合。触发器输出控制各器件开关；触发器的输入端一端接 H、V 信号、另一端接译码器，实现"由 H、V 信号与计算机取象程序共同控制采样时间与各器件开关时间"。H、V 信号由摄象系统或监视器的视频信号经同步分离电路引出。译码器共三组，与计算机 IN、OUT 指令线组合成**六个端口通道**，与地址总线低 8 位相连，其中三个端口通道与 H、V 信号组成与门以保证同步。
  3. **行分割系统**：时钟、计数器、比较器、暂存器、双向推动器。由取象程序预置入暂存器一个数（表示本次扫描所取行点数），时钟按一定频率给计数器计数，当预置数与计数值吻合时比较器给出高电位，使 A/D 转换器当时的灰度值进入计算机内存。**改变时钟频率即可改变行分割点数**：频率提高则一行内分割点数增加、相邻两点灰度的时间间隔减小。备有 **2.5 MHz、5 MHz、10 MHz** 三档时钟频率。每行实际取点数由程序设定，故取点数与取象范围都可由程序灵活给出。
- 主要技术指标：**灰度分辨率 8 BIT**；图象分割象元数 **256×128、256×256、256×512**；取样时间 **约 3 s（256×256）**；**取样窗口任意取舍**。

## 易错点

- **以为滤光器组只是"减光"**：它的首要任务是"选波段"（只留红外窗口），其次才是兼顾探测器响应与光强衰减。选错波段，温度与灰度的关系就不是线性的。
- **一种滤光片测全温区**：每种滤光片只在某一温度范围内与灰度值线性对应，跨温区必须换片并重新定标。
- **探测器选"对可见光灵敏"的**：恰好相反，应选长波灵敏的，以避开电弧在可见/近红外的强辐射。
- **把表 7-1 的数值当绝对辐射出射度**：三项两两相加约为 100，是**占比（%）**；表头单位在 OCR 中与数值不符。
- **忽略 A/D 的"3 s 一帧"**：纵列式取样使一幅 $256\times256$ 图象需要数秒，这限制了热象法的时间分辨率——快速过程（点焊）必须靠录象机先记录、再离线处理。
- **把伪着色当成"美化"**：伪着色是把温度区间编码成颜色，颜色与温度的对应关系必须由定标确定，否则只是彩色噪声。

## 关联

- 上一节：[[§7-2 热象法测温原理及温度定标]]（普朗克、发射率、四种定标法）
- 下一节：[[§7-4 热象法测定温度场]]（软件处理、去噪声/增强/二值化/伪着色、三类焊接实例）
- 章笔记：[[第七章 热象法测定焊接温度场]]
- 相关概念：[[红外热象法]]、[[温度定标]]、[[发射率]]
- 相关章节：§7-1 的红外探测器与扫描方式（本节是其工程实现）

File: 焊接传热学/08 第七章 热象法/§7-4 热象法测定温度场.md
---
type: 节
chapter: 7
section: "§7-4"
book_page: 156
pdf_page: 160
tags:
  - 焊接传热学
  - 章/07
  - 主题/测试
  - 类型/方法
aliases:
  - 温度场伪着色处理
  - ABEL变换
  - 热象法测定焊接温度场实例
  - 电弧温度场测定
---

> 📄 原文：[[焊接传热学 张文钺.pdf#page=160]]（书 p.156–167；文献 p.168）

# §7-4 热象法测定温度场

## 核心结论

- 红外热象系统摄取的只是**灰度矩阵**，必须经计算机数字图象处理才能得到温度场。处理链固定为：**取象 → 减小噪声 → 扩大反差 → 二值化/边缘处理 → 伪着色**（p.156）。
- **取象程序**按摄象机扫描顺序逐点把灰度值取入 A/D 接口变成数字量，再顺序放入内存：**低位地址寄存器对应列、高位对应行**，一幅温度场热象在内存中就是一个**灰度矩阵**。取象程序必须与接口设计配合，软硬件分工需反复综合（p.156–157）。
- **噪声分两类**：**时间噪声**（摄象机扫一幅需 1/60 s，取入内存的是若干幅图象的合成，图象在这段时间内的变化被记录下来）用**多次输入平均法**消除；**空间噪声**（电源波动、通道杂波等）用**加权模块掩法**消除（p.157）。
- **图象增强**用于加大反差、从模糊图象中提取有用信息。分**恒域处理**（对全部象素灰度作同一变换）与**变域处理**（对不同区域作不同变换）。常用线性放大 $X=nx-m$（p.157–159）。
- **二值化**把多灰度图象压成两种灰度，用**阈值法**实现。在由熔池中心横向温度场确定熔宽时，取**被焊金属熔点对应的灰度值**为阈值，二值化后的交界线就是熔池宽度（p.159）。
- **伪着色**把温度区间编码成颜色。人眼只能分辨约十个黑白灰度等级，却能分辨几十甚至上百种颜色，故彩色温度场远比黑白直观。颜色由着色处理器控制显示器红、蓝、绿三个电子枪合成（p.159–160）。
- 伪着色程序有**三个参数**：**门槛值**（第一种颜色代表的起始灰度，即伪着色的最低温度）、**步长**（相邻两种颜色对应的灰度差，即温度差）、**色数**（用多少种颜色，即把温度场分成多少个温度区间）。一般用 **7 色**（红、绿、黄、青、紫、蓝、白）循环着色（p.160）。
- 三种测定对象各有其成套装置与定标方案：**弧焊**（脉冲 TIG 不锈钢、交流脉冲 TIG 铝合金、热循环曲线）、**压焊**（对焊、点焊）、**焊接电弧**（谱线强度法 + ABEL 变换）。三者分别用到定标器法、监视热电偶法、钨带灯法（p.161–167）。
- **热象法的四个特点**：快速（一幅 $256\times256$ 温度场只需 1/60 s）、分辨率高（一般装置 2 ℃、精密热象仪 0.01 ℃）、表达形式多样（数字/绘图/彩色）、**非接触**（不干扰被测目标、一次获全场）。尚待解决的是**快速加热过程（如点焊）的定标**与**实时处理速度**（p.167–168）。

## 公式与推导

### 式(7-16) 加权模块掩法去噪声

$$
A_i=\frac{1}{8+k}\Big(Q_{i1}+Q_{i2}+\cdots+Q_{i8}+k\,a_i\Big)
$$

**符号**：$A_i$ 第 $i$ 点处理后的新灰度值；$a_i$ 第 $i$ 点处理前的灰度值；$Q_{i1}\sim Q_{i8}$ 该点周围 8 点的灰度值；$k$ 加权数值，一般取 1～2。
**量纲检查**：分子是 8 个灰度值加 $k$ 个灰度值，分母 $8+k$，结果为灰度值 ✓（加权平均）。
**含义**：用"自身灰度取 $k$ 倍 + 周围 8 点灰度之和"除以 $(8+k)$ 代替原灰度。$k$ 越大，原值权重越大、平滑越弱。
- $k=1$：去噪声能力为 $a-4.5<A<a+4.5$，即消除偏离周围灰度 ±4.5 以内的孤立噪声点；
- $k=2$：去噪声能力为 $a-3<A<a+2$，即消除 $-3\sim+2$ 范围内的孤立噪声点（指 16 个灰度级的图象）。

> [!note] 延伸
> 上式是 3×3 邻域加权平均（平滑滤波）的一个特例。$k$ 越大越接近原图（保边），$k$ 越小平滑越强（去噪强但会模糊）。书中提醒：若认为这种模块去噪声能力过强、影响图象变形失真，就取 $k=2$。这实际是"去噪—保边"的权衡，与今天图像处理里的均值滤波权重设计是同一件事。

### 式(7-17)–(7-19) 线性放大增强

$$
X=nx-m
$$

$$
n=\frac{X_{\max}-X_{\min}}{x_{\max}-x_{\min}},\qquad m=n\,x_{\min}-X_{\min}
$$

$$
X=2x-6\quad(\text{当 }n=2,\ m=6)
$$

**符号**：$X$ 增强后灰度值；$x$ 增强前灰度值；$n,m$ 常数；下标 max/min 分别为实测与期望的最大、最小灰度。
**含义**：把实测灰度区间 $[x_{\min},x_{\max}]$ 线性拉伸到期望区间 $[X_{\min},X_{\max}]$。$n$ 是拉伸倍数（增益），$m$ 是偏置（黑电平）。式(7-19) 是实测 $n=2$、$m=6$ 时的具体结果。
**量纲检查**：$n$ 无量纲、$m$ 与灰度同量纲，$X$ 与 $x$ 同量纲 ✓。

### 式(7-20)、(7-21) ABEL 变换（电弧温度场）

摄象机接收的是电弧的**二维平面像**，需要的是电弧中**每一点**的辐射系数。设电弧轴对称且为光学薄层（无自蚀），测得的光强 $I(x)$ 是径向各点辐射系数 $\varepsilon(r)$ 沿观测方向的积分：

$$
I(x)=2\int_{x}^{R}\frac{\varepsilon(r)\,r\,dr}{\sqrt{r^2-x^2}}
$$

经 ABEL 变换反解得

$$
\varepsilon(r)=-\frac{1}{\pi}\int_{r}^{R}\frac{\mathrm dI(x)}{\mathrm dx}\cdot\frac{\mathrm dx}{\sqrt{x^2-r^2}}
$$

**符号**：$x$ 观测方向上的横向坐标（到电弧轴的距离）；$r$ 径向坐标；$R$ 电弧半径；$I(x)$ 横向光强分布；$\varepsilon(r)$ 径向辐射系数分布。
**量纲检查**：式(7-20) 中 $\varepsilon\,r\,dr/\sqrt{r^2-x^2}\to\varepsilon\cdot\mathrm{cm}$，故 $I$ 的量纲为 $[\varepsilon]\cdot\mathrm{cm}$ ✓（弦长积分）；式(7-21) 中 $(\mathrm dI/\mathrm dx)\,\mathrm dx\to[\varepsilon]$ ✓，两式互逆、量纲自洽。
**含义**：这是"投影 → 断层"的一维反演。**这一步是电弧测温独有的**——工件温度场不存在这个问题（工件表面辐射直接就是面辐射）。得到 $\varepsilon(r)$ 后，再查 Ar I 7635 Å 的谱线辐射强度–温度关系曲线（图 7-9）确定温度。

## 关键概念

- [[温度定标]]：本节三种实例分别用定标器法、监视热电偶法（动态）、钨带灯法，说明"定标方案随被测对象而变"。
- [[红外热象法]]：从取象到伪着色的完整软件链。
- 灰度矩阵：一幅温度场热象在计算机内存中的存储形式；伪着色的输入、图像处理的中间量。
- 伪着色（伪彩色）：把温度区间映射为颜色，是"数据可视化"在焊接测温中最早的应用之一。

## 工程要点

**一、软件设计（p.156–160）**

1. **取象程序**：按列输入方式取样（与纵列式 A/D 接口配合）。流程：预置初始数据（列计数器、行计数器、其它寄存器清零）→ 选用行同步信号通道与帧同步信号通道 → 等待行信号、帧信号到来 → 取第一列点的灰度 → 再取第二列……直到 $N$ 列取完 → 结束。
2. **去噪声**：时间噪声用多次输入平均；空间噪声用加权模块掩法（式 7-16）。
3. **增强**：恒域处理（线性放大、灰度量子化、只提取高灰度部分）或变域处理。线性放大实例：求得 $n=2$、$m=6$，$X=2x-6$。
4. **二值化**：取阈值（熔宽测量时用熔点对应的灰度值），大于阈值置高灰度、否则置低灰度；二值化交界线即熔池宽度。
5. **伪着色**：预置底色（一般黑色）、门槛值（最低温度）、步长（相邻颜色的温度差）、色数（温度区间数）；小于门槛值的点不着色。着色有两种实现：**逐层提高门槛值法**（用多少种颜色就要扫描多少次，费时）与**查表法**（预先规定各灰度区间的颜色，取一点灰度即查表置色，一次扫描完成全部着色，大大缩短伪着色时间）。

**二、弧焊温度场的测定（p.161–163）**

- **直流脉冲 TIG 焊不锈钢**：红外摄象机 KP-120 型固体摄象机（相对灵敏度见图 7-28，对**近红外**辐射灵敏度较高）；对象 1Cr18Ni9Ti、板厚 1 mm，关心 **650～1200 ℃** 区间；配两块红外滤光片，按维恩公式（式 7-6）算峰值波长：650 ℃→3.14 μm、1200 ℃→1.74 μm ⚠️（应为 1.97 μm，见 §7-2 待校），据此选 **IRN01**（适用 600～900 ℃）与 **IRN02**（适用 900～1200 ℃）；温度定标用**定标器法**；从**焊件反面**取象以消除电弧光干扰，红外接收经反射镜（玻璃反射镜或不锈钢板镀铝均可，要求平整均匀）；图象先录在磁带上，再离线做取象、去噪、均匀量化、伪着色（7 色循环）。
  规范：脉冲 TIG，$I=80$ A，氩气流量 10 L/min，$v=1.4$ cm/s，脉冲频率与脉宽比见原文（脉宽比 50%）。
- **交流脉冲 TIG 焊铝合金**：装置见图 7-14（监视热电偶动态定标），反面取象，伪着色用 7 色。条件（表 7-4）：材料铝合金 LY12CZ；焊接电压（平均）30 V；脉冲电流 91 A；维弧电流 41 A；脉冲频率 0.5 Hz；脉宽比 40%；焊接速度 3.33 mm/s；氩气流量 4.5 L/min。
- **热循环曲线测定**：热象法能记录焊接过程中每一瞬时的温度场，把加热—冷却全过程的一系列热象存下来，就能作出焊接区**任一点的热循环曲线**。文献[13]的系统只含热成象系统 + 控制电路（无计算机图象处理与伪着色），可对焊接过程监视，并对焊接区沿横向通过熔池扫描获得温度场；定标用**黑体炉**；成象器件为**硅靶视象管**（近红外灵敏度较高）；备四组滤光器组与光导纤维传象束；屏幕 XY 坐标定标（熔池中心对应 $O$ 点，$X$ 为焊接区位置坐标、$Y$ 为温度坐标）。

**三、压焊温度场的测定（p.164–165）**

- **对焊**：用录象机把短暂动态温度场记录下来，再分解成一帧帧静态图象，逐幅做图象处理与伪着色，分析各静态图象及其变化。滤光器组为 IR82 滤光片 + 中性衰减片组合。三种对焊方法（电阻对焊、连续闪光对焊、预热闪光对焊）的温度分布与近缝区加热宽度**各不相同**；各截面温度分布的**均匀程度**：**电阻对焊最不均匀，预热闪光对焊最均匀，连续闪光对焊次之**。原因是：端面接触瞬间焊机二次电路被工件闭合、瞬时电流很大，回路内部与外部（工件下部与上部）阻抗差异较大；闪光对焊时接触点电阻远大于工件自身电阻，必然在接触点附近产生较大温度梯度，而液体过梁以飞溅形式飞出、接触点转移、又在其它点接触，如此"转移—飞溅"反复，形成接触面的加热均匀化过程，故闪光对焊比电阻对焊温度分布均匀。
- **点焊**：热过程很短、热影响区很窄，动态温度场观察困难。用**硅靶摄象管**（反应速度和灵敏度较高），滤光片 IR82，摄象机从工件上方且**与电极成 20° 夹角**摄取，再把图象转换成平面图象，即得焊点周围温度场及热过程。焊接条件（表 7-7）：BUSAT 点焊机；材料 20# 钢、18-8 不锈钢，0.8+0.8 板材；焊接电流 9000 A；通电时间 0.2～0.4 s。若过程不正常（如产生飞溅），飞溅带走大量液态金属使焊点周围热传导改变，温度分布与热过程与正常情况不同——故**此法可用于监控焊点质量**，并可监测焊点附近加热时间。

**四、焊接电弧温度场的测定（p.165–167）**

- 前提：电弧等离子体处于热力学平衡或局部热力学平衡，即可用谱线强度法。
- 装置：KP-120 型固体摄象机；**钨带灯定标法**；**超窄带滤光片**（中心波长 $\lambda_0=7635$ Å，半带宽 $\Delta\lambda_{1/2}=38$ Å），滤掉除 7635 Å 以外的所有辐射，获得单一谱线的辐射图象；再与均匀透过率的衰减滤光片组成滤光器组，把光强衰减到摄象机可接收范围，防止数值溢出。
- 电弧条件（表 7-8）：稳定直流、外特性陡降电源；TIG 焊矩；电极接法正接；电极为 $\phi3.2$ mm 钍钨棒、尖端角 45°，正端为水冷铜极；电弧长度 5 mm；保护气体纯氩（99.99%）10 L/min；电流 50、75、100、150、200、225、250、300 A。
- 处理流程：录象 → A/D → 取象 → 去噪声 → **ABEL 变换** → 由 $I$–$T$ 曲线得温度 → 以 200 ℃ 为间隔用 0～FFH 灰度表示各温度区间 → 7 色伪着色（红、绿、黄、青、紫、蓝、白）。软件用汇编（取象、伪着色，快且省内存）+ BASIC（定标、ABEL 变换、温度计算）两种语言，靠外存传输数据。
- 结论（图 7-39、7-40）：**弧柱温度及截面尺寸均随电流增大而增大**；轴向高温区位置随电流变化——**电流小于 150 A 时高温区在阴极附近，大于 150 A 时高温区向阳极方向移动**。原因是电流增大后低电离势的阴极材料蒸发严重、金属蒸气进入等离子体加深，使阴极附近温度下降；同时等离子流速增大、对阴极的冷却作用增大，也会降低阴极附近温度。

**五、热象法的特点（p.167–168）**

| 特点 | 具体指标 |
|---|---|
| 快速 | 一幅温度场（$256\times256=65536$ 点）只需 1/60 s |
| 分辨率高 | 一般装置选合适滤光片时温度分辨率约 2 ℃（较高温区）；精密热象仪可达 0.01 ℃（较低温区） |
| 表达形式多 | 打印机数字输出、绘图机绘温度场、彩色温度场显示 |
| 非接触 | 不干扰被测目标，一次获取全场信息，复杂形状工件也能测 |

**局限**：①快速加热过程（如点焊）的温度场**定标**问题尚需认真研究；②处理温度场的**速度**目前还难以满足实时监测要求。

## 易错点

- **把"取象"当成"拍照"**：本装置的 A/D 采用纵列式取样，一幅 $N$ 列图象要取 $N$ 帧、耗时数秒，扫描一帧只取一列——所以热象法的时间分辨率取决于帧频（1/60 s）与取象方式，不是"瞬间完成"。
- **伪着色参数搞混**：门槛值是**最低温度对应的灰度**，步长是**温度差（灰度差）**，色数是**温度区间数**。三者任一改错，温度—颜色对应关系全错。
- **以为 ABEL 变换对所有对象都要做**：只有电弧这类**轴对称体辐射源**的投影反演才需要；焊件表面温度场直接用灰度定标即可。
- **对焊三种方法结论记反**：最不均匀是**电阻对焊**，最均匀是**预热闪光对焊**，中间是连续闪光对焊。
- **电流对电弧温度的影响只记"越大越热"**：弧柱温度与截面确实随电流增大，但**轴向高温区位置会反向迁移**（>150 A 时移向阳极），这是阴极蒸发与等离子流冷却的结果。
- **忽略"最低温度门槛"**：小于门槛值的点不着色（仍为底色），所以伪着色图上看不到低温区，不能据"图上没有"断定"那里不热"。

## 关联

- 上一节：[[§7-3 热象法测定焊接温度场装置]]（光学系统、探测器、A/D 接口——本节软件处理的硬件前提）
- 章笔记：[[第七章 热象法测定焊接温度场]]
- 相关概念：[[温度定标]]、[[发射率]]、[[红外热象法]]
- 相关章节：第三章热循环参数（$t_{8/5}$ 的测定，热象法可给出全场热循环）；第六章有限元（计算温度场可与热象法实测结果互相验证）
