Repository: 2486809961-alt/welding-heat-transfer

# 焊接传热学 · Obsidian 知识库

张文钺《焊接传热学》整本书拆出来的结构化 Obsidian 库：**7 章 37 节 + 1 绪论，每节一篇笔记 + 43 张原子概念卡 + 公式库/术语表/附表用法**，每条结论都带原书页码，公式全部 LaTeX 化。

- 🌐 网页版（在线看 + 一键下载）：**https://2486809961-alt.github.io/welding-heat-transfer/**
- ⬇️ 整库下载：右侧 **Releases** → `welding-heat-transfer-vault.zip`

## 内容

| 目录 | 是什么 |
|---|---|
| `00 索引/` | MOC 总入口、全书目录与页码对照、公式总表、概念地图、学习路径、待校清单 |
| `01 绪论/` · `02–08 各章/` | 绪论 + 7 章 37 节逐节笔记（解析解、热循环参数、数值积分、有限差分、有限元、热象法） |
| `09 概念卡/` | 43 张原子概念卡，双向链接，一卡一个概念 |
| `10 公式库/` | 公式总表 + 从瞬时点热源到 t8/5 的完整推导链 |
| `11 附表数据/` | e⁻ˣ / erf / K₀ / Ei 函数表用法 + scipy 重算对照 |
| `12 术语/` | 中英术语对照 |

## 怎么用

1. **网页看**：打开上面的 Pages 站点，左侧目录按章节，顶部可全文搜索，公式已渲染。
2. **下载进 Obsidian**：Releases 下 `welding-heat-transfer-vault.zip`，解压后用 Obsidian「打开本地仓库」指向解压目录即可。
3. **克隆**：`git clone https://github.com/2486809961-alt/welding-heat-transfer.git`

从 `焊接传热学/00 索引/焊接传热学 MOC.md` 进，按章跳转；想按问题查（"t8/5 怎么算"）走 `概念地图` / `公式总表`；想核对原文，每篇顶部有 `📄 原文：焊接传热学 张文钺.pdf#page=NN`（PDF 页 = 书页 + 4）。

## 可靠性说明

原书是扫描版、无文字层，正文由 macOS Vision 逐页 OCR 后人工/AI 逐节校对（准确率约 90%，公式与表格错漏较多，已按标准形式重写并做量纲检查）。凡标 `⚠️ 待校` 的地方说明 OCR 不可靠、数值是按理论推回的，**请以原书 PDF 为准**。完整清单见 `00 索引/待校清单.md`。

## 许可

原书版权归作者与出版社所有，本库是个人学习用的结构化笔记，不替代原书。仓库内**不含**原书 PDF 扫描件。笔记部分可自由参考。

File: 焊接传热学/04 第三章 热循环参数/§3-1 焊接热循环的特征.md
---
type: 节
chapter: 3
section: "§3-1"
book_page: 56
pdf_page: 60
tags:
  - 焊接传热学
  - 章/03
  - 主题/热循环
aliases:
  - 焊接热循环
  - 热循环四参数
  - 焊接热循环的特征与参数
---

> 📄 原文：[[焊接传热学 张文钺.pdf#page=60]]（书 p.56–58）

# §3-1 焊接热循环的特征

## 核心结论

- **定义**：焊接时热源沿焊件移动，焊件上某点的温度随时间由低而高达到最大值后，又由高而低变化，这一 $T$–$t$ 过程称为[[焊接热循环]]；它是热源对被焊金属热作用过程的描述（p.56）。
- 距焊缝越近的点，加热的最高温度越高；越远的点，最高温度越低（图3-1）——因此焊接是**不均匀加热与冷却**过程，可视为"一种特殊的热处理"，会造成不均匀组织和性能、并产生复杂的应力应变（p.56）。
- 研究热循环只取**四个参数**：加热速度 $\omega_H$、加热最高温度 $T_m$、[[相变温度以上停留时间]] $t_H$、冷却速度 $\omega_c$（或冷却时间 $t_{8/5}$）（p.56–57）。
- 四参数中，**冷却速度是决定热影响区组织性能最重要的参数**，是研究焊接热过程的主要内容（p.57）。
- 与一般热处理相比，焊接热循环的三个特征是：加热速度快得多、高温停留时间非常短（几秒到十几秒）、冷却是自然冷却（不能像热处理那样任意保温）（p.58）。
- 研究热循环的工程意义有三：找出最佳热循环、用工艺手段改善热循环、预测应力应变与热影响区组织分布（p.58）。

## 关键内容

### 参数 1：加热速度 $\omega_H$

焊接时的加热速度比热处理条件下快得多，由此带来不同于一般热处理的相变规律：

- 加热速度提高 → **相变温度随之提高**；
- 加热速度提高 → 奥氏体的**均质化**和**碳化物溶解**过程不充分；
- 于是必然影响冷却过程中热影响区的组织转变及其性能（p.56）。

影响因素：焊接方法、被焊金属、板厚、焊接线能量（p.56）。书中表3-1（p.57，单层电弧焊与电渣焊低合金钢近缝区热循环参数）给出的量级趋势是：

| 条件 | 加热速度量级 | 900 ℃ 以上停留时间 |
|---|---|---|
| 钨极氩弧焊（薄件，$E\sim10^3$ J/cm） | $10^3\,^\circ$C/s | 1～3 s |
| 埋弧自动焊（$E\sim10^4$ J/cm，板厚 15～50 mm） | $10^2\,^\circ$C/s | 20～100 s |
| 电渣焊（$E\sim10^5\!-\!10^6$ J/cm，板厚 100～220 mm） | 数 $^\circ$C/s | $10^2\!-\!10^3$ s |

> 结论：**线能量越大，加热越慢、高温停留越长**——这正是电渣焊热影响区严重过热的原因（p.57、p.61）。表中具体数字 OCR 有错位，取用时回原文表3-1 核对。

### 参数 2：加热最高温度 $T_m$（[[峰值温度]]）

- 研究它的原因：金属组织的变化，除化学成分外主要与**加热温度**和冷却速度有关。焊接低碳钢时，焊缝附近处于 1100 ℃ 以上的各点（熔合线和过热区），因高温使晶粒严重长大、塑性降低（p.57）。
- 它还能**间接判断内应力情况和塑性变形区的范围**；总之通过研究 $T_m$ 对了解热影响区组织性能变化规律有重要意义（p.57）。
- 定量计算见 [[§3-2 焊接热循环参数的数学解析]] 的式(3-1)～(3-5)。

### 参数 3：相变温度以上停留时间 $t_H$

- 停留时间越长，越有利于奥氏体均质化、增加奥氏体稳定性；但**温度过高时（如 1100 ℃ 以上），即使停留时间不长**，对低碳钢和低合金钢也会产生严重的晶粒长大（如电渣焊时）（p.57）。
- 为便于分析，$t_H$ 分成加热过程的停留时间 $t_H'$ 与冷却过程的停留时间 $t_H''$，即 $t_H=t_H'+t_H''$（p.57）。
- 定量计算见式(3-6)(3-7) 与图3-5～3-8。

### 参数 4：冷却速度 $\omega_c$（[[瞬时冷却速度]]）与冷却时间

- 这里的冷却速度指**焊件上某点热循环的冷却过程中某一瞬时温度的冷却速度**（不是平均冷却速度）（p.57）。
- 对低合金钢，关心的是熔合线附近（约 1350 ℃）冷却过程中**约 540 ℃ 时的瞬时冷却速度**（p.57）。
- 近年为便于测量和分析比较，改用 800～500 ℃ 冷却时间（$t_{8/5}$）代替瞬时冷却速度，因为 $t_{8/5}$ 落在**相变前**的温度区间（p.57，详见 [[§3-3 冷却时间的计算及其影响因素]]）。
- 实验证明焊缝与熔合线附近的冷却速度几乎相同（最大约差 5%～10%），故计算时一律只算焊缝上的冷却速度（p.63）。

## 与一般热处理的对比

| 项目 | 焊接 | 一般热处理 |
|---|---|---|
| 加热速度 | 大得多 | 可控、较慢 |
| 高温停留时间 | 极短（几秒～十几秒） | 可任意保温 |
| 冷却方式 | 自然冷却（随焊件散热条件而定） | 可控制冷 |
| 结论 | 不能机械照搬热处理规律，须建立焊接条件下的金属学理论 | — |

（p.58）

## 研究焊接热循环的意义

1. **找出最佳的焊接热循环**：不同化学成分与组织状态的金属对热循环的敏感性不同，而热循环的影响因素又可调整，因此可找出适合某种金属的最佳热循环，保证最佳焊接质量。近代已可把热循环参数输入计算机，由计算机控制焊接规范（p.58）。
2. **用工艺手段改善焊接热循环**：例如焊前预热 + 焊后紧跟后热，可降低冷却速度、减少钢的淬硬倾向、防止裂纹；小线能量的多层焊比大线能量的单层焊质量高；电渣焊接头若不用窄间隙气电焊，就会大幅提高焊接难度（p.58）。
3. **预测焊接应力分布及改善热影响区组织**：根据热循环的特征和分布，可预测焊接应力、应变、变形趋势，也能预测热影响区的组织分布（p.58）。

## 关键概念

- [[焊接热循环]]：本节的定义对象，后四节全部围绕其参数展开。
- [[峰值温度]]：决定晶粒长大与过热区范围的上限温度。
- [[相变温度以上停留时间]]：决定奥氏体均质化程度与晶粒尺寸。
- [[瞬时冷却速度]]、[[800-500℃冷却时间]]：决定热影响区相变产物与硬度。

## 易错点

- "焊接热循环"描述的是**某一点**的温度–时间历程，不是焊件整体的温度分布（温度场）。同一点有一条热循环曲线，不同点有不同的热循环（p.56）。
- 四个参数是**并列**的：不能只报 $t_{8/5}$ 而不提峰值温度——同样的 $t_{8/5}$、不同的 $T_m$，查 SHCCT 图得到的组织并不相同（p.74、p.76）。
- 加热速度对相变温度的影响方向容易被记反：加热速度**提高** → 相变温度**提高**（不是降低）（p.56）。
- 电渣焊的"高温停留时间长"是线能量极大造成的，不能归因于"冷却速度小"而不提停留时间（p.57）。

## 关联

- 上一章：第二章 焊接温度场及其数学模型（§2-5～§2-8 的高速热源解是本章全部解析式的来源）
- 下一节：[[§3-2 焊接热循环参数的数学解析]]
- 相关概念：[[焊接热循环]]、[[峰值温度]]、[[相变温度以上停留时间]]、[[瞬时冷却速度]]、[[800-500℃冷却时间]]

File: 焊接传热学/04 第三章 热循环参数/§3-2 焊接热循环参数的数学解析.md
---
type: 节
chapter: 3
section: "§3-2"
book_page: 58
pdf_page: 62
tags:
  - 焊接传热学
  - 章/03
  - 主题/热循环
  - 类型/公式
aliases:
  - 焊接热循环参数数学解析
  - 峰值温度计算
  - 瞬时冷却速度计算
  - 临界板厚
---

> 📄 原文：[[焊接传热学 张文钺.pdf#page=62]]（书 p.58–68）

# §3-2 焊接热循环参数的数学解析

## 核心结论

- 三个主要参数都可以从第 2 章的高速热源解推出：**峰值温度**由 $\mathrm{d}T/\mathrm{d}t=0$ 求得；**高温停留时间**靠"无因次化 + 图3-5 查图"求得；**瞬时冷却速度**由对 $t$ 求导、再代回原式求得（p.58–64）。
- 峰值温度：厚大焊件 $T_m-T_0=\dfrac{2q}{\pi e c\rho v r_0^{2}}$，薄板 $T_m-T_0=\dfrac{0.242q}{c\rho v h y_0}$——**一个按 $1/r_0^2$ 衰减、一个按 $1/y_0$ 衰减**（p.59–60）。
- 两式在 $r_0\to0$ 时给出 $T_m\to\infty$，与事实矛盾，故须用受熔点 $T_M\approx1500\,^\circ$C 限制的经验式(3-4)(3-5)（p.60）。
- 冷却速度：厚大焊件 $\omega_c=2\pi\lambda(T-T_0)^2/E$，与板厚**无关**；薄板 $\omega_c=2\pi\lambda c\rho h^2(T-T_0)^3/E^2$，与 $h^2$ 成正比、与 $E^2$ 成反比（p.63–64）。
- 令两式相等得临界板厚 $h_{cr}=\sqrt{E/[c\rho(T-T_0)]}$；$h\ge h_{cr}$ 用厚板式，$h<h_{cr}$ 用薄板式，**中间过渡区用手弧焊 8～25 mm 的经验划分 + 图3-9 的修正系数 $K$**（p.64）。
- 理论公式误差较大，工程上更常用经验公式(3-13)～(3-15) 与线算图（图3-10），后者对较长焊缝（>60 mm）才适用（p.66–68）。

## 公式与推导

### 式(3-1) 厚大焊件堆焊的峰值温度

由第 2 章高速点热源解（式2-22）$T-T_0=\dfrac{q}{2\pi\lambda v t}\exp\left(-\dfrac{r_0^{2}}{4at}\right)$，令 $\mathrm{d}T/\mathrm{d}t=0$，得 $t=\dfrac{r_0^{2}}{4a}$，代回：

$$
T_m-T_0=\frac{2q}{\pi e\,c\rho\,v\,r_0^{2}}\tag{3-1}
$$

**符号**：$q$ 热源有效功率 W；$v$ 焊接速度 cm/s；$E=q/v$ 线能量 J/cm；$\lambda$ 导热系数 W/(cm·℃)；$c\rho$ 容积比热容 J/(cm³·℃)；$a=\lambda/(c\rho)$ 热扩散率 cm²/s；$r_0$ 该点距焊缝轴线（熔合线）的垂直距离 cm；$e=2.718$。

**适用条件**：厚大焊件（半无限大体）上堆焊；三维导热、点状热源；高速热源（低碳钢 $v>36$ m/h 即可用，p.49）；线能量恒定 $q/v=$const；物性不随温度变。

**量纲检查**：右端 $\dfrac{\mathrm J/s}{(\mathrm J/(\mathrm{cm^3\cdot℃}))\cdot(\mathrm{cm/s})\cdot\mathrm{cm^2}}=\dfrac{\mathrm J/s}{\mathrm J/(\mathrm{s\cdot℃})}=℃$ ✓

**含义**：峰值温度由线能量与距离决定，$T_m-T_0\propto E/r_0^2$；系数 $2/(\pi e)=0.234$。

### 式(3-2) 薄板对接焊的峰值温度

由薄板高速热源解（式2-23，不计表面散热 $\beta=0$）$T-T_0=\dfrac{q}{c\rho v h\sqrt{4\pi a t}}\exp\left(-\dfrac{y_0^{2}}{4at}\right)$，同样令 $\mathrm{d}T/\mathrm{d}t=0$，得 $t=\dfrac{y_0^{2}}{2a}$，代回：

$$
T_m-T_0=\frac{0.242\,q}{c\rho\,v\,h\,y_0}\tag{3-2}
$$

**符号**：$h$ 板厚 cm；$y_0$ 距热源运行轴线的垂直距离 cm。其余同上。

**适用条件**：薄板对接焊；二维导热、线状热源；不计上下表面散热。

**量纲检查**：$\dfrac{\mathrm J/s}{(\mathrm J/(\mathrm{cm^3\cdot℃}))\cdot(\mathrm{cm/s})\cdot\mathrm{cm}\cdot\mathrm{cm}}=℃$ ✓

**含义**：薄板的峰值温度按 $1/y_0$ 衰减（比厚板的 $1/r_0^2$ 慢得多），所以**薄板的热影响区更宽、更易过热**。

### 式(3-3) 计入表面散热的薄板峰值温度

表面散热系数 $\beta\neq0$ 时峰值温度降低，在式(3-2) 上乘一个 $<1$ 的散热修正项。**OCR 中该修正项残缺**，只保留"$\beta\neq0$ 时 $T_m$ 下降、散热越强 $T_m$ 越低"的结论，`⚠️ 待校`（p.60）。

### 式(3-4)(3-5) 受熔点限制的峰值温度经验式

理论式(3-1)(3-2) 在 $r_0,y_0\to0$ 时给出 $T_m\to\infty$，实际上不可能，故以**金属熔点 $T_M\approx1500\,^\circ$C 为上限**建立倒数相加形式的经验式：

$$
\frac{1}{T_m-T_0}=\frac{1}{T_M-T_0}+\frac{\pi e\,c\rho\,v\,r_0^{2}}{2q}\quad(\text{厚板})\tag{3-4}
$$

$$
\frac{1}{T_m-T_0}=\frac{1}{T_M-T_0}+\frac{\sqrt{2\pi e}\;c\rho\,v\,h\,y_0}{q}\quad(\text{薄板})\tag{3-5}
$$

**符号**：$T_M$ 钢板熔点温度（约 1500 ℃）；$T_0$ 初始（预热）温度；其余同前。

**量纲检查**：第二项 $\dfrac{c\rho v r_0^2}{q}=\dfrac{(\mathrm J/(\mathrm{cm^3℃}))(\mathrm{cm/s})\mathrm{cm^2}}{\mathrm J/s}=\dfrac{1}{℃}$ ✓，与 $1/(T_m-T_0)$ 一致。

**含义**：$r_0\to0$ 时 $T_m\to T_M$，消除了理论式的奇异性；这正是"用熔点截断"的工程处理。**第二项的具体系数 OCR 残缺，`⚠️ 待校`**——主项按式(3-1)(3-2) 的倒数还原。

### 式(3-6) 厚大焊件相变温度以上停留时间

思路：把式(2-22) 与式(3-1) 相除，消去 $q$、$\lambda$、$r_0$，得两个无因次量之间的单值关系：

- 温度无因次参数 $\theta=\dfrac{T-T_0}{T_m-T_0}$；时间无因次参数 $\tau=\dfrac{t}{t_m}$（$t_m$ 为到达 $T_m$ 的时刻）
- 于是 $\theta=\dfrac{1}{\tau}\exp\left(1-\dfrac{1}{\tau}\right)$——一条与材料、规范都无关的**综合曲线（图3-5 曲线①）**

$t_H=t_2-t_1=\tau_H\,t_m$，而 $t_m=\dfrac{r_0^2}{4a}=\dfrac{q/v}{2\pi e\lambda(T_m-T_0)}$，故

$$
t_H=\frac{q/v}{2\pi e\lambda(T_m-T_0)}\,\tau_H,\qquad \tau_H=\tau_2-\tau_1\tag{3-6}
$$

**符号**：$\tau_1$、$\tau_2$ 分别为"升温到 $T$"和"降温回到 $T$"两个时刻的无因次时间，按 $\theta$ 查图3-5（薄板另查曲线②）；$\tau_H$ 无因次。

**适用条件**：厚大焊件堆焊；$\tau_H$ 由图3-5/图3-6 查取（书 p.61–62 给出 $\theta$ 与 $\tau_1,\tau_2$ 的关系图）。

**量纲检查**：$\dfrac{\mathrm J/cm}{(\mathrm J/(\mathrm{cm\cdot s\cdot℃}))\cdot℃}=\mathrm s$ ✓

**含义**：停留时间 $\propto E/(\lambda\Delta T_m)$。**例1 校核**（p.65）：$\theta=900/1500=0.5$，查得 $\tau_1=0.114$，系数 $\tau_H/(2\pi e)=0.174$，$t_H=0.174\times\dfrac{31500}{0.42\times1500}=8.79$ s ✓

### 式(3-7) 薄板相变温度以上停留时间

薄板的 $\theta$–$\tau$ 关系是另一条曲线（图3-5 曲线②），仍按相似原理：

$$
t_H=\tau_H\,\frac{(q/(vh))^{2}}{4\pi\lambda c\rho\,(T_m-T_0)^{2}}\tag{3-7}
$$

**量纲检查**：$\dfrac{(\mathrm J/cm^2)^2}{(\mathrm J/(\mathrm{cm\,s\,℃}))(\mathrm J/(\mathrm{cm^3℃}))℃^2}=\mathrm s$ ✓

**含义**：$t_H\propto (E/h)^2/\Delta T_m^2$。图上可见**薄板的 $\tau_H$ 比厚大焊件大得多**，即相同功率下薄板的高温停留时间更长 → 焊接薄板比厚板更易过热（p.62）。⚠️ 系数（$4\pi$ 还是 $8\pi$）OCR 不清，`⚠️ 待校`，不影响上述比例关系。

**规律**（p.62）：线能量 $q/v$（或 $q/vh$）增加 → $t_H$ 增大，薄板增加更显著；预热温度 $T_0$ 升高 → 厚板、薄板的 $t_H$ 都增大。工程上可按 $T_m$、$T_0$、$q/v$ 直接查图3-7（厚板）、图3-8（薄板）。

### 式(3-8) 厚大焊件堆焊的瞬时冷却速度

实验：焊缝与熔合线附近各点冷却速度几乎相同（最大差 5%～10%），故只算焊缝上（$r_0=0$）的冷却速度。对式(2-22) 取 $r_0=0$ 后对 $t$ 求导、再代回：

$$
\omega_c=\left|\frac{\mathrm{d}T}{\mathrm{d}t}\right|=\frac{2\pi\lambda\,(T-T_0)^{2}}{E},\qquad E=q/v\tag{3-8}
$$

**适用条件**：厚大焊件（三维导热）；$T$ 取所关心的瞬时温度（低合金钢取 540 ℃）。

**量纲检查**：$\dfrac{(\mathrm J/(\mathrm{cm\,s\,℃}))\cdot℃^2}{\mathrm J/cm}=℃/\mathrm s$ ✓

**含义**：冷却速度与线能量成反比、与 $(T-T_0)^2$ 成正比；**与板厚无关**。

### 式(3-9) 薄板对接焊的瞬时冷却速度

对式(2-23) 取 $y_0=0$（焊缝上）求导，代回得：

$$
\omega_c=\frac{2\pi\lambda c\rho\,h^{2}(T-T_0)^{3}}{E^{2}}\tag{3-9}
$$

**量纲检查**：$\dfrac{(\mathrm J/(\mathrm{cm\,s\,℃}))(\mathrm J/(\mathrm{cm^3℃}))\mathrm{cm^2}\cdot℃^3}{\mathrm J^2/\mathrm{cm^2}}=℃/\mathrm s$ ✓

**含义**：薄板冷却速度 $\propto h^2(T-T_0)^3/E^2$——板越厚、温度越高、线能量越小，冷得越快。

### 式(3-10) 临界板厚（按冷却速度）

令式(3-8) 与式(3-9) 相等（即板厚增大到"再厚也不影响冷却速度"的界限，等效于半无限大体）：

$$
h_{cr}=\sqrt{\frac{E}{c\rho\,(T-T_0)}}\tag{3-10}
$$

**量纲检查**：$\sqrt{\dfrac{\mathrm J/cm}{(\mathrm J/(\mathrm{cm^3℃}))\cdot℃}}=\mathrm{cm}$ ✓

**含义**：$h_{cr}$ 不是定值，随被焊金属热物性、线能量 $E$、预热温度 $T_0$ 而变。**取用规则**：$h\ge h_{cr}$ 用式(3-8)，$h<h_{cr}$ 用式(3-9)（p.64）。

### 式(3-11)(3-12) 中厚焊件的冷却速度与无因次参数

$8\sim25$ mm 的中厚焊件既不能直接用厚板式也不能直接用薄板式，用式(3-8) 乘修正系数 $K$：

$$
\omega_c=K\cdot\frac{2\pi\lambda(T-T_0)^{2}}{E}\tag{3-11}
$$

$$
\varepsilon=\frac{2E}{\pi c\rho\,h^{2}(T-T_0)}\tag{3-12}
$$

**符号**：$K$ 无因次修正系数，$K=f(\varepsilon)$，查图3-9（$K$ 随 $\varepsilon$ 增大由 $K\to1$ 附近向更小值变化）。

**取用规则**（p.64–65）：
- $\varepsilon\ge2.5$ → 直接用薄板式(3-9)；
- $\varepsilon<0.4$ → 直接用厚大焊件式(3-8)；
- $0.4\le\varepsilon\le2.5$ → 查图3-9 得 $K$，再用式(3-11)。

**量纲检查**：$\varepsilon$ 无因次 ✓（**OCR 丢了 $h$ 的上标**；按例1 $h=20$ mm 算得 $\varepsilon=1.47$ 反推，分母应为 $h^2$，`⚠️ 待校`）

### 接头型式的修正（表3-2）

搭接、角接、T 型、十字及有坡口的对接，要对**板厚 $h$ 与线能量 $q/v$** 分别乘修正系数 $K_1$、$K_2$（表3-2，p.65）。可核对的一项：**60° 坡口对接 $K_2=3/2$**（书 p.80 例2 直接用到）。表中其余数字 OCR 有错位，`⚠️ 待校`，用时回原文表3-2。

### 计算步骤（书中给出的流程，p.65）

1. 按被焊金属特性与厚度，确定焊接线能量及所需最低预热温度；
2. 用临界板厚式(3-10) 判定该用厚大焊件式、薄板式还是中厚焊件式；
3. 若为中厚焊件，算 $\varepsilon$ 后在图上查 $K$；
4. 按表3-2 查接头型式的 $K_1$、$K_2$，算出修正后的 $h$、$q/v$；
5. 代入式(3-11) 得 $\omega_c$。

### 例1（书 p.65–66，低碳钢厚大焊件堆焊）

规范 $I=300$ A、$U=30$ V、$v=7$ m/h $=0.2$ cm/s、$\eta=0.7$；$q=0.7\times300\times30=6300$ J/s；$E=6300/0.2=31500$ J/cm；$\lambda=0.42$ J/(cm·s·℃)、$c\rho=5.25$ J/(cm³·℃)；相变温度取 900 ℃。

| 求解 | 方法与结果 |
|---|---|
| 900 ℃ 以上停留时间 | $\theta=1500/1500=0.5$，$\tau_1=0.114$，式(3-6)：$t_H=0.174\times\dfrac{31500}{0.42\times1500}=8.79$ s |
| 650 ℃ 瞬时冷却速度（厚大） | 式(3-8)：$\omega_c=\dfrac{2\times3.14\times0.42\times650^{2}}{31500}=35\,^\circ$C/s |
| 同规范但 $h=20$ mm（中厚） | $\varepsilon=\dfrac{2\times31500}{3.14\times5.25\times2^2\times650}=1.47$ → 查图3-9 得 $K=0.5$ → 式(3-11)：$\omega_c=17.5\,^\circ$C/s |

**结论**：厚度对冷却速度影响很大——厚大焊件 35 ℃/s、中厚焊件 17.5 ℃/s，薄板还要更小（p.66）。若冷却速度过大，可适当增加线能量或预热温度（p.66）。

## 冷却速度经验公式

| 式 | 形式 | 适用 | 来源 |
|---|---|---|---|
| (3-13) | $\omega_c=0.35\,P^{0.98}$（对接；角接另给一套），$P$ 为含 $T$、$T_0$、$v$、$I$、$h$ 与实验常数 $a$（表3-3）的综合参数 | 碳钢、低合金钢，板厚 8～30 mm，单层对接与角接，熔合线处 | p.66 |
| (3-14) | $\omega_c=0.20\,P^{0.16}$，$P$ 含 $h$、$h_0$、$a$（表3-4） | 奥氏体不锈钢（导热差，冷却速度约为碳钢的 2/3） | p.67 |
| (3-15) | $\omega_c=0.0075\,P^{0.6}$，$P$ 含 $h$、$h_0$ | 铝合金（导热好，冷却速度为碳钢的 3～7 倍） | p.68 |

式(3-13) 计算繁琐，工程上用**线算图图3-10**：先连 $T_0$ 与线能量得点 (1) 交辅助线于 A，再连板厚 $h$ 与 A 得所求 540 ℃ 冷却速度。例：低合金钢 $h=30$ mm、预热 150 ℃、线能量 29 A/(2.54cm·min) → 查得 540 ℃ 冷却速度 118 ℃/s（p.66–67）。

**限制**：上述计算公式与线算图只适用于**较长焊缝（60 mm 以上）**（p.67）。

## 关键概念

- [[峰值温度]]：式(3-1)(3-2) 的对象，决定过热区宽度与晶粒尺寸。
- [[相变温度以上停留时间]]：式(3-6)(3-7)，无因次化后可用一条曲线概括所有材料与规范。
- [[瞬时冷却速度]]：式(3-8)(3-9)，本节最工程化的结果。

## 工程要点

- **取用条件的速查**（本节最容易被问到的辨析）：

| 情形 | 判据 | 用哪个式子 |
|---|---|---|
| 厚大焊件（半无限大体） | $h\ge h_{cr}$；手弧焊 $h>25$ mm 可粗判 | (3-1)(3-6)(3-8) |
| 薄板 | $h<h_{cr}$；手弧焊 $h<8$ mm 可粗判 | (3-2)(3-7)(3-9) |
| 中厚焊件 | $0.4\le\varepsilon\le2.5$（或 8～25 mm） | (3-11) × 图3-9 的 $K$ |

- 想**降低冷却速度**（防淬硬）：增大 $q/v$ 或提高 $T_0$；但两者都会使 $t_H$ 增大、晶粒粗化、脆化倾向增加——必须兼顾（p.65）。
- 板厚效应不可忽略：同一规范下 20 mm vs 厚大焊件，冷却速度相差一倍（35 → 17.5 ℃/s）。
- 理论式误差较大，重要接头应以**实测热循环或线算图**为准（p.58、p.66）。

## 易错点

- (3-1) 里是 $r_0^{2}$、(3-2) 里是 $y_0$（一次方），二者衰减规律不同；把薄板式写成 $1/y_0^2$ 会导致薄板峰值温度被严重低估。
- (3-8) 中 $E=q/v$ 是**线能量 J/cm**，不是功率；单位混用会差一个速度量级。
- (3-11) 的 $K$ 只对中厚焊件用；厚板取 $K=1$、薄板不能用 $K$ 修正（薄板式本身已含 $h^2$）。
- $h_{cr}$ 有两个版本：(3-10) 由**瞬时冷却速度**相等得到，§3-3 的 (3-20) 由 $t_{8/5}$ 相等得到，两者数值不同，不要互相代入。
- 式(3-8)(3-9) 都是"某瞬时温度"的冷却速度，代 $T=540$ 得 540 ℃ 的瞬时值，不能当平均冷却速度用。

## 关联

- 上一节：[[§3-1 焊接热循环的特征]]
- 下一节：[[§3-3 冷却时间的计算及其影响因素]]
- 相关概念：[[峰值温度]]、[[相变温度以上停留时间]]、[[瞬时冷却速度]]、[[焊接热循环]]
- 相关公式（本章内）：(3-16)～(3-20) 由本节(3-8)(3-9) 积分得到，见 [[§3-3 冷却时间的计算及其影响因素]]

File: 焊接传热学/04 第三章 热循环参数/§3-3 冷却时间的计算及其影响因素.md
---
type: 节
chapter: 3
section: "§3-3"
book_page: 69
pdf_page: 73
tags:
  - 焊接传热学
  - 章/03
  - 主题/热循环
  - 类型/公式
aliases:
  - t8/5 计算
  - 冷却时间计算
  - 临界板厚
  - 线算图
---

> 📄 原文：[[焊接传热学 张文钺.pdf#page=73]]（书 p.69–73）

# §3-3 冷却时间的计算及其影响因素

## 核心结论

- 测定某温度的**瞬时冷却速度**比较困难、误差大，因此工程上改用**一定温度范围内的冷却时间**作为研究热影响区组织、性能和抗裂性的参数（p.69）。
- 对碳钢与低合金钢，最关心的是 $\mathrm{Ar_3}\to T_{\text{最不稳定}}$ 或 $M_s$ 之间的冷却时间；粗略取 $\mathrm{Ar_3}\approx800\,^\circ$C、$T_{\text{最不稳定}}\approx500\,^\circ$C、$M_s\approx300\,^\circ$C，于是用 [[800-500℃冷却时间]] $t_{8/5}$ 与 $t_{8/3}$ 来表征冷却条件（p.69）。
- 研究低合金高强钢冷裂纹倾向时，近年常用**由峰值温度冷却到 100 ℃ 的时间 $t_{100}$** 作为参数（p.69）。
- 两套解析式（$t_{8/5}$ 厚板式／薄板式）令其相等，得到**临界板厚式(3-20)**——这是本节的核心判据（p.69）。
- 中厚焊件用解析式误差大，稻垣道夫等给出按焊接方法取系数的经验式(3-21) 与表3-5（p.69）。
- 影响因素除线能量、板厚、热物性外，还有**电弧热效率 $\eta$** 与**接头型式**（角接、T 型、十字、搭接的 $t_{8/5}$ 仅为平板焊接的 45%～67%）（p.70–71）。

## 公式与推导

### 式(3-16)(3-17) 冷却到某一温度所需时间

对式(3-8)(3-9) 积分（$t_0=0$、$x_0=0$、$t>0$ 属冷却阶段）：

$$
t_{T}=\frac{E}{2\pi\lambda(T-T_0)}\qquad(\text{厚大焊件，点热源})\tag{3-16}
$$

$$
t_{T}=\frac{(E/h)^{2}}{4\pi\lambda c\rho\,(T-T_0)^{2}}\qquad(\text{薄板，线热源})\tag{3-17}
$$

**符号**：$t_T$ 由峰值温度冷到温度 $T$ 所需时间 s；$E=q/v$ 线能量 J/cm；其余同 §3-2。

**量纲检查**：(3-16) $\dfrac{\mathrm J/cm}{(\mathrm J/(\mathrm{cm\,s\,℃}))\cdot℃}=\mathrm s$ ✓；(3-17) $\dfrac{(\mathrm J/cm^2)^2}{(\mathrm J/(\mathrm{cm\,s\,℃}))(\mathrm J/(\mathrm{cm^3℃}))℃^2}=\mathrm s$ ✓

**含义**：厚板的 $t_T\propto E/\Delta T$，薄板的 $t_T\propto (E/h)^2/\Delta T^2$。**这是本节全部冷却时间公式的母式**。

### 式(3-18) 厚大焊件的 $t_{8/5}$

$t_{8/5}=t_{500}-t_{800}$，由式(3-16) 得：

$$
t_{8/5}=t_{500}-t_{800}=\frac{E}{2\pi\lambda}\left[\frac{1}{500-T_0}-\frac{1}{800-T_0}\right]\tag{3-18}
$$

**适用条件**：厚大焊件（三维导热）；$T_0<500\,^\circ$C。

**量纲检查**：$\dfrac{\mathrm J/cm}{\mathrm J/(\mathrm{cm\,s\,℃})}\cdot\dfrac{1}{℃}=\mathrm s$ ✓

### 式(3-19) 薄板的 $t_{8/5}$

$$
t_{8/5}=\frac{(E/h)^{2}}{4\pi\lambda c\rho}\left[\frac{1}{(500-T_0)^{2}}-\frac{1}{(800-T_0)^{2}}\right]\tag{3-19}
$$

**适用条件**：薄板（二维导热、线热源），不计表面散热。

**量纲检查**：$\dfrac{(\mathrm J/cm^2)^2}{(\mathrm J/(\mathrm{cm\,s\,℃}))(\mathrm J/(\mathrm{cm^3℃}))}\cdot\dfrac{1}{℃^2}=\mathrm s$ ✓

### 式(3-20) 临界板厚的判别（按 $t_{8/5}$）

令式(3-18) 与 (3-19) 相等，整理得：

$$
h_{cr}=\sqrt{\frac{E}{2c\rho}\left[\frac{1}{500-T_0}+\frac{1}{800-T_0}\right]}\tag{3-20}
$$

**量纲检查**：$\sqrt{\dfrac{\mathrm J/cm}{\mathrm J/(\mathrm{cm^3℃})}\cdot\dfrac{1}{℃}}=\mathrm{cm}$ ✓

**取用规则**：先算 $h_{cr}$，$h>h_{cr}$ 用式(3-18) 按厚大焊件算 $t_{8/5}$；$h<h_{cr}$ 用式(3-19) 按薄板算。
**注意**：这只是理论分界线，实际存在过渡范围，中厚焊件用任一式都会有较大误差（p.69）——此时用式(3-21)。

### 式(3-21) 不同焊接方法的冷却时间经验式（稻垣道夫等）

$$
t_{8/5}\ (\text{或 }t_{8/3})=K\cdot\frac{E^{n}}{\beta\,(T-T_0)}\cdot\left[\,1+\ \cdots\,\right],\qquad \cdots=f(h,h_0)\tag{3-21}
$$

**符号**：$E$ 线能量 J/cm；$U$ 电压 V；$I$ 电流 A；$v$ 焊速 cm/min；$K$ 线能量系数；$n$ 线能量指数（实验确定）；$T$ 冷却温度区间的代表温度 ℃；$T_0$ 初始温度；$h$ 板厚 mm；$h_0$ 板厚系数；$\beta$ 接头系数。各常数见表3-5（原文 p.69）。

**含义**：$t_{8/5}$ 随 $E^{n}$ 增大、随 $\beta(T-T_0)$ 减小；板厚只通过方括号内的项起作用，故**只在板厚过渡区才明显影响 $t_{8/5}$**。

**⚠️ 待校**：OCR 只残存括号内的 `1+…tan⁻¹` 片段（疑为含 $\arctan(h/h_0)$ 的过渡函数），完整形式无法恢复；表3-5 的 $K$、$n$、$h_0$、$T$、$\beta$ 数值也有错位。**取用时回原文 p.69 表3-5，或直接用线算图3-12～3-14。**

### 式(3-22) 冷却到任意温度（主要是 100 ℃）的经验式

$$
t_{100}=1.35\times10^{2}\times\frac{V}{A}\times\left(LW\right)^{0.25}\ \ (\text{形式与指数 }\text{⚠️ 待校})\tag{3-22}
$$

**符号**：$V/A$ 试板单位面积所占体积 cm³/cm²；$LW$ 试板长宽面积 cm²；$T_c$ 试板的热容温度，$T_c=\eta E/(wc)$；$w$ 试板重量 g；$c$ 材料平均比热容 J/(g·℃)；$\eta$ 电弧热效率（手弧焊 0.8、埋弧焊 0.9、MIG 0.8、TIG 0.6）；$E$ 线能量 J/cm；$l$ 焊道长 cm；$T_0$ 初始温度。

**说明**：该式计算十分繁琐，一般很少采用，主要用查图法/线算图求 $t_{100}$（图3-11 手工电弧焊、图3-15 线算图）（p.70）。**指数与系数 OCR 残缺，`⚠️ 待校`。**

## 二、影响冷却时间的因素

### 1. 电弧热效率 $\eta$

引进 $\eta$ 后，式(3-18)(3-19) 改写为：

$$
t_{8/5}=\frac{\eta E}{2\pi\lambda}\left[\frac{1}{500-T_0}-\frac{1}{800-T_0}\right]\tag{3-23}
$$

$$
t_{8/5}=\frac{\eta (E/h)^{2}}{4\pi\lambda c\rho}\left[\frac{1}{(500-T_0)^{2}}-\frac{1}{(800-T_0)^{2}}\right]\tag{3-24}
$$

把常数项归并成因子 $K_5=\dfrac{\eta}{2\pi\lambda}$、$K_6=\dfrac{\eta}{4\pi\lambda c\rho}$，得简化式：

$$
t_{8/5}=K_5E\left[\frac{1}{500-T_0}-\frac{1}{800-T_0}\right]\tag{3-25}
$$

$$
t_{8/5}=K_6\left(\frac{E}{h}\right)^{2}\left[\frac{1}{(500-T_0)^{2}}-\frac{1}{(800-T_0)^{2}}\right]\tag{3-26}
$$

**量纲检查**：$K_5$ 单位 cm·s·℃/J，$K_5E/\Delta T\to$ s ✓；$K_6$ 单位 s·℃²·cm²/J²，与 $(E/h)^2/\Delta T^2$ 相乘 → s ✓

### 2. 接头类型

平板堆焊以外的接头会改变传热过程，需再乘接头形状系数 $F_1$（三维）、$F_2$（二维）：

$$
t_{8/5}=K_5F_1E\left[\frac{1}{500-T_0}-\frac{1}{800-T_0}\right]\tag{3-27}
$$

$$
t_{8/5}=K_6F_2\left(\frac{E}{h}\right)^{2}\left[\frac{1}{(500-T_0)^{2}}-\frac{1}{(800-T_0)^{2}}\right]\tag{3-28}
$$

**表3-6 接头形状系数**（原文 p.72）

| 接头类型 | $F_1$（三维传热） | $F_2$（二维传热） |
|---|---|---|
| 平板堆焊 | 1.6 | 1.0 |
| 60° V 型坡口焊根处 | 0.9 | 0.9 |
| 单边角接头 | 0.67 | 0.9 |
| T 型接头 | 0.67 | 0.45～0.67 |
| 搭接接头 | 0.67 | 0.9 |

**实验结论**：在焊接规范、板厚及母材相同时，**角接、T 型、十字和搭接的冷却时间仅为平板焊接时的 45%～67%**（p.71）。

## 三、冷却时间的图解法（线算图）

| 图 | 适用焊接方法 | 可查 |
|---|---|---|
| 图3-12 | 手工电弧焊 | $t_{8/5}$、$t_{8/3}$ |
| 图3-13 | CO₂ 气体保护焊 | $t_{8/5}$、$t_{8/3}$ |
| 图3-14 | 埋弧自动焊 | $t_{8/5}$、$t_{8/3}$ |
| 图3-11 | 手工电弧焊 | $t_{100}$（不同板厚、局部预热温度） |
| 图3-15 | 通用 | 电弧通过后冷却到 $T$ 的时间（$t_{100}$） |

**查图3-12 的用法**：板厚 10 mm、线能量 18000 J/cm 的低合金钢，先把板厚与线能量直接连线得 $t_{8/5}$；若预热 200 ℃，再由该点与预热温度连直线，得预热 200 ℃ 的 $t_{8/5}$（p.71–72）。

**查图3-15（$t_{100}$）的用法**：设环境 $T_0=30\,^\circ$C、试板 20×15×0.8 cm（$LW=300$ cm²、$V/A=0.8$ cm）、热容温度 $T_c=190\,^\circ$C：
1. 以 $T_c-T_0=160\,^\circ$C、$T-T_0=70\,^\circ$C 连直线，交辅助线于 0.06；
2. 由 $LW=300$ 与该辅助点连线，交于 4-4 线的 P 点；
3. 由 $V/A=0.8$ 与 P 点连线，交 4 线于 30 min 处——即 $t_{100}$（p.72）。

## 工程要点

- **先判厚度、再选公式**：$h_{cr}$ 由式(3-20) 算，不要用 §3-2 的式(3-10) 代替（两者判据不同、数值不同）。
- **中厚焊件（8～25 mm，手弧焊）是重灾区**：解析式两端都不适用，应用式(3-21)+表3-5 或直接查线算图。
- **预热温度对 $t_{8/5}$ 的影响是非线性的**：$T_0$ 升高使 $1/(500-T_0)$ 迅速增大，因此预热是延长 $t_{8/5}$、降低冷裂倾向最有效的手段之一。
- **算完 $t_{8/5}$ 之后才是 §3-4 的活**：拿 $t_{8/5}$ 去查该钢种的 SHCCT 图，才能得到组织与硬度（p.73）。

## 易错点

- (3-18) 与 (3-19) 的括号里，厚板是**一次方差**、薄板是**平方差**；薄板写成一次方差会算小一个量级。
- (3-20) 的括号是**加号**（$1/(500-T_0)+1/(800-T_0)$），由两式相除整理得到；写成减号会得到负的根号。
- $t_{8/5}$ 与 $t_{8/3}$ 的式子形式相同，只把 500 换成 300；但**查 SHCCT 图时必须与图上的横轴一致**。
- 接头形状系数 $F_1$ 的基准是"平板堆焊 $=1.6$"，所以角接的 0.67 相对于平板是 0.42～0.67 倍，不要直接念成"角接是平板的 67%"。
- 线算图只对**较长焊缝**可靠（冷却速度线算图为 60 mm 以上，p.67）。

## 关联

- 上一节：[[§3-2 焊接热循环参数的数学解析]]
- 下一节：[[§3-4 冷却时间与热影响区组织及硬度]]
- 相关概念：[[800-500℃冷却时间]]、[[瞬时冷却速度]]、[[焊接热循环]]、[[碳当量]]
- 相关公式（本章内）：由 (3-16)(3-17) 积分得到的 (3-18)(3-19)，与 §3-2 的 (3-8)(3-9) 互为积分/微分关系

File: 焊接传热学/04 第三章 热循环参数/§3-4 冷却时间与热影响区组织及硬度.md
---
type: 节
chapter: 3
section: "§3-4"
book_page: 74
pdf_page: 78
tags:
  - 焊接传热学
  - 章/03
  - 主题/热循环
  - 主题/材料物性
  - 类型/判据
aliases:
  - SHCCT 图
  - 临界冷却时间
  - 热影响区最高硬度
  - 碳当量判据
---

> 📄 原文：[[焊接传热学 张文钺.pdf#page=78]]（书 p.74–78）

# §3-4 冷却时间与热影响区组织及硬度

## 核心结论

- 距焊缝远近不同的各点具有不同的热循环、因而有不同的冷却时间；把**冷却时间**（主要是 $t_{8/5}$）与**组织、性能、硬度**对应起来，是 50 年代以来低合金高强钢焊接研究的核心方法（p.74）。
- [[SHCCT 图]]（模拟焊接热影响区连续冷却组织转变图）就是在 $T_m$ 固定（如 1300 ℃）条件下，把冷却曲线族画在 CCT 图上；**冷却曲线与各转变曲线的交点位置就决定了冷却后的组织**（p.74–75）。
- 得到某种组织的**临界冷却时间** $C_1$、$C_f$、$C_p$、$C_t$ 是钢种固有的变态参数，只取决于化学成分与加热最高温度（p.75–76）。
- 三个临界冷却时间与碳当量成半对数直线关系：$\log C=a\,C_{eq}-b$；$C_{eq}$ 越高，临界冷却时间越长，**淬硬倾向越大**（p.76）。
- [[碳当量]] $C_{eq}=C+\mathrm{Mn}/6+\mathrm{Si}/24$；式(3-29)～(3-31) 与表3-7 **只在 $T_m=1300\sim1400\,^\circ$C 时有效**，过热区加热最高温度低于 1100 ℃ 的点不能套用（p.76）。
- 硬度实质是组织固有特性的反映：硬度高的区域强度也高，但塑性、韧性下降；硬度随冷却速度增大而升高，到 40～50 ℃/s 后趋于饱和（p.77）。
- 工程用法：算 $t_{8/5}$ → 查该钢种 SHCCT 图 → 得组织与硬度 → 反推允许的线能量与预热温度（p.78）。

## 一、冷却时间与组织的关系

### SHCCT 图的读法

图3-16 是抗拉强度 540 N/mm²（55 kgf/mm²）低合金钢（相当于 16MnCu）的模拟焊接 HAZ 连续冷却组织转变图：$T_m=1300\,^\circ$C，横轴为 $t_{8/5}$，图中 ①～⑤ 为不同的冷却曲线（对应不同的 $t_{8/5}$）。

读图规则：**看冷却曲线与转变曲线的交点**，依次判断铁素体、珠光体、中间组织（贝氏体等）、马氏体的转变起止（p.75）。

| 冷却曲线区间 | 冷却后的组织 |
|---|---|
| ⑤（最慢，如冷至约 680 ℃ 开始析出铁素体、约 590 ℃ 铁素体析出完毕、520 ℃ 珠光体转变完毕） | 铁素体 + 珠光体 |
| ①～② 之间 | 铁素体 + 珠光体 + 中间组织 + 马氏体 |
| ②～③ 之间 | 铁素体 + 中间组织 + 马氏体 |
| ③～④ 之间 | 中间组织 + 马氏体 |
| ④ 以上（更快） | 全马氏体 |

（p.75）

### 临界冷却时间

- $C_1$：出现**中间组织**的临界冷却时间——小于 $C_1$ 时全面得到马氏体；
- $C_f$：出现**铁素体**的临界冷却时间；
- $C_p$：出现**珠光体**的临界冷却时间；
- $C_t$：仅得到**珠光体 + 铁素体**的临界冷却时间。

它们与 $A_3$、$A_1$、$M_s$ 一样是钢种固有的变态参数，只是这里用 $t_{8/5}$ 的大小来表示；一些低合金高强钢的临界冷却时间见表3-7（原文 p.75）（p.75）。

**从降低淬硬倾向、避免焊接延迟裂纹出发，希望 $C_1$、$C_f$、$C_p$ 越短越好**，其中 $C_1$ 与 $C_f$ 常作为估计淬硬倾向的重要判据（p.75）。

### 式(3-29)～(3-31) 临界冷却时间与碳当量的经验式

$$
\log\left[\frac{C_1}{\mathrm s}\right]=7.84\,C_{eq}-1.81\tag{3-29}
$$

$$
\log\left[\frac{C_f}{\mathrm s}\right]=8.59\,C_{eq}-1.69\tag{3-30}
$$

$$
\log\left[\frac{C_p}{\mathrm s}\right]=8.79\,C_{eq}-1.52\tag{3-31}
$$

$$
C_{eq}=C+\frac{\mathrm{Mn}}{6}+\frac{\mathrm{Si}}{24}\qquad(\text{钢种碳当量，质量分数})
$$

**符号**：$C_1$ 出现中间组织的临界冷却时间 s；$C_f$ 出现铁素体的临界冷却时间 s；$C_p$ 出现珠光体的临界冷却时间 s；$C_{eq}$ 碳当量（用百分数代入还是小数代入须与图3-17 横轴一致——图中横轴为 $C_{eq}\times100$，即百分数）。

**量纲检查**：左端为 $\log(\mathrm s/\mathrm s)$ 无因次 ✓；右端 $C_{eq}$ 无因次 ✓

**含义**：$C_{eq}$ 越高，临界冷却时间越长（半对数直线，图3-17），即淬硬倾向越大——这是用碳当量判淬硬倾向的定量依据（p.76）。

### 加热最高温度 $T_m$ 的影响与适用边界

- 随 $T_m$ 提高，$C_1$、$C_f$、$C_p$、$C_t$ 等临界冷却时间也随之**增高**；当 $T_m=1100\,^\circ$C 时，温度再增高影响就变得不明显（图3-18）（p.76）。
- 因此：**焊接时过热区加热最高温度在 1100 ℃ 以下的各点，既不能用式(3-29)～(3-31) 计算临界冷却时间，也不能查表3-7**——因为那些计算或查表都是根据 $T_m=1300\sim1400\,^\circ$C 时的 $t_{8/5}$ 数据建立的（p.76）。

## 二、冷却时间与硬度的关系

- 硬度变化实质上是不同金相组织固有特性的反映：硬度高的区域强度也高，但塑性、韧性下降。故测定 HAZ 硬度分布可间接判断性能（强度、塑性和裂纹倾向）（p.76）。
- 不同金相组织及其按比例混合后的宏观维氏硬度见表3-8（原文 p.77）：铁素体 F 约 202～248 HV、珠光体 P 约 232～285 HV、贝氏体 B 约 240～384 HV、马氏体 M 约 454～508 HV。
- 图3-19：不同碳当量钢的硬度–冷却速度关系。冷却速度增大 → 硬度升高；当冷却速度增至 **40～50 ℃/s** 时硬度变化不大、趋于恒定，这表征该碳当量条件下的**硬度饱和值**（p.77）。
- 随 $t_{8/5}$ 增加，HAZ 最高硬度普遍下降（p.77）。

### 式(3-32) 百合岡最高硬度公式

$$
H_{\max}(\mathrm{HV10})=406C+164C_{II}+183\arctan X+100
$$

$$
X=\frac{\log_{10}t_{8/5}-2.82C_{II}\pm0.262}{0.528-0.195C_{II}}
$$

$$
C_{II}=C+\frac{\mathrm{Si}}{24}+\frac{\mathrm{Mn}}{6}+\frac{\mathrm{Cu}}{15}+\frac{\mathrm{Ni}}{40}+\frac{\mathrm{Cr}}{6}+\frac{\mathrm{Mo}}{4}+\frac{\mathrm{V}}{5}+10B
$$

$$
C_{III}=C+\frac{\mathrm{Si}}{30}+\frac{\mathrm{Mn}}{5}+\frac{\mathrm{Cu}}{5}+\frac{\mathrm{Ni}}{20}+\frac{\mathrm{Cr}}{4}+\frac{\mathrm{Mo}}{6}+10B
$$

**适用钢种成分范围**（质量分数）：C 0.03～0.25%、Si 0.15～0.45%、Mn 0.87～2.06%、Cu 0～0.23%、Ni 0～0.81%、Cr 0～0.85%、Mo 0～0.33%、V 0～0.06%、Nb 0～0.06%、Ti 0～0.018%、B 0～0.0018%（p.77）。

**量纲检查**：$\arctan X$ 取弧度、无因次；$406C$ 等各项均为 HV 量纲 ✓

**⚠️ 待校**：$X$ 的常数项符号（$+0.262$ 还是 $-0.262$）、是否用到 $C_{III}$、以及 $183\arctan X$ 后是否还有常数项，OCR 残缺；本式只给形式，**不要直接代入计算**，请回原文 p.77 核对。

### 式(3-33) 国产低合金钢最大硬度公式

$$
H_{\max}(\mathrm{HV10})=140+1089P-8.21\,t_{8/5}
$$

**$P$**：由 C、Si、Mn、Cu、Cr、Ni、B 组成的化学成分当量（书中给出具体项与分母，OCR 严重残缺，`⚠️ 待校`）。

**适用钢种成分范围**（质量分数）：C 0.07～0.22%、Si 0.21～0.8%、Mn 0.45～1.55%、Cr 0.05～1.08%、Ni 0.08～2.73%、Cu ≈0.10%、Mo 0.24～0.9%、Nb 0.016～0.12%、V 0.08～0.5%、W 0.5～0.8%、B 0.0018～0.0036%（p.78）。

**含义**：硬度随 $t_{8/5}$ 线性下降、随成分当量 $P$ 线性上升。

### 两式的校核结论（表3-10）

用 6 种国产钢（14MnMoNbB、18MnMoNb、15MnVN、16MnR、13Ni2CrMoV、10WMoVNb）在 $t_{8/5}=6$ s 下比较：**式(3-33) 的计算值多数更接近实测值，且比式(3-32) 简单得多，完全适用于国产低合金高强钢的硬度估算**（p.78）。

## 三、SHCCT 图的应用

1. 由焊接条件算得熔合线附近的 $t_{8/5}$（§3-3），在 SHCCT 图上查对应的组织分布与硬度（图3-20 为 16Mn 类钢的完整图：$t_{8/5}$–组织百分比–硬度三条标尺对应）；
2. 由此预先判断该焊接条件下的焊接质量、估计钢的淬硬倾向与产生裂纹的可能性；
3. 作为**调节焊接规范、改进工艺措施（预热、后热等）与选择线能量**的依据（p.78）。

## 工程要点

- **$t_{8/5}$ 是"输入"、SHCCT 图是"查表"、硬度/组织是"输出"**——这三步构成焊接工艺制定的定量闭环。
- 想避开马氏体：要求 $t_{8/5}>C_1$；想避开铁素体、全贝氏体：要求 $t_{8/5}<C_f$。判据的方向容易记反，务必按"临界冷却时间是**上限还是下限**"逐条核对（p.75）。
- 计算 $H_{\max}$ 时 $t_{8/5}$ 必须先按 §3-3 算对；式(3-33) 中 $t_{8/5}$ 以 s 代入。
- 冷却速度大于 40～50 ℃/s 后硬度不再上升，说明**靠降低冷却速度来软化 HAZ 有极限**，此时只能改成分或改工艺（预热/后热）（p.77）。

## 易错点

- **$C_{eq}$ 的百分数/小数**：式(3-29)～(3-31) 中 $C_{eq}$ 若按百分数（如 0.45）代入，$\log C$ 的量级才合理；按小数（0.0045）代入会得到荒谬结果。图3-17 横轴明确写的是 $C_{eq}\times100$。
- 表3-7 与式(3-29)～(3-31) 都是 $T_m=1300\sim1400\,^\circ$C 的数据；把它用到 $T_m<1100\,^\circ$C 的点是典型错误（p.76）。
- $C_1$ 是"出现中间组织"的临界时间，不是"出现马氏体"的时间；小于 $C_1$ 才是全马氏体。
- 硬度饱和（40～50 ℃/s）说的是**同一碳当量**下的饱和，不同 $C_{eq}$ 的饱和值不同。
- 式(3-32) 与 (3-33) 不能混用成分范围：前者面向日系低合金高强钢，后者面向国产钢（16MnR、15MnVN 等）。

## 关联

- 上一节：[[§3-3 冷却时间的计算及其影响因素]]
- 下一节：[[§3-5 多层焊焊接热循环]]
- 相关概念：[[SHCCT 图]]、[[碳当量]]、[[800-500℃冷却时间]]
- 相关公式（本章内）：(3-18)(3-19) 提供 $t_{8/5}$，(3-29)～(3-31) 提供临界判据，(3-32)(3-33) 提供硬度

File: 焊接传热学/04 第三章 热循环参数/§3-5 多层焊焊接热循环.md
---
type: 节
chapter: 3
section: "§3-5"
book_page: 79
pdf_page: 83
tags:
  - 焊接传热学
  - 章/03
  - 主题/热循环
  - 类型/方法
aliases:
  - 多层焊热循环
  - 长段多层焊
  - 短段多层焊
  - 焊缝长度确定
---

> 📄 原文：[[焊接传热学 张文钺.pdf#page=83]]（书 p.79–83）

# §3-5 多层焊焊接热循环

## 核心结论

- 厚板结构（厚壁压力容器常需焊几十层）普遍采用多层焊；单层焊受焊缝截面积限制，功率与焊速的可调范围小，热循环的调整也受限；多层焊是许多单层热循环的叠加，且**相邻焊层之间彼此有热处理作用**，因此从提高焊接质量看往往具有很大优越性（p.79）。
- 按传热特点分两类：**长段多层焊**（每层焊缝长度约 1.0～1.5 m，焊第二层时第一层已冷到约 100～200 ℃）与**短段多层焊**（每层 50～400 mm，前一层未冷完就开始下一层）（p.80–81）。
- 长段多层焊：只需校验**第一层和最后一层**——若这两层不产生淬火组织，其余各层也不会产生；第一层按单层焊（式3-8/3-9 + 表3-2 的 $K_1$、$K_2$）算，**最后一层按堆焊算、线能量不必修正**（p.80–81）。
- 短段多层焊：层间热作用使冷却速度减缓、$A_{C_3}$ 以上停留时间缩短，对"晶粒易长大又易淬火"的钢种同时改善热影响区与焊缝；但操作繁琐、生产率低，只在特殊情况下采用（p.81–82）。
- 短段多层焊的**焊缝长度必须恰当**：过长则前层已冷至低温、产生马氏体并有裂纹危险；过短则第一层高温停留时间长、晶粒严重长大（p.82）。
- 非 60° 坡口的角度修正：$K_2=\dfrac{180}{180-\alpha}$（$\alpha$ 为坡口角度）（p.80）。

## 一、长段多层焊

### 热循环特征

图3-21（p.80）：焊接后续各层时，近缝区 1、2、3 点依次经历一次次热循环，**相邻层之间有依次热处理的作用**；为防止最后一层淬火，可**多加一层退火焊道**。

### 注意点

有些钢不适于长段多层焊：淬硬倾向较大的钢种，焊完第一层、尚未焊第二层时，近缝区金属或焊缝因淬硬倾向大有产生裂纹的可能，此时必须配合预热、层间温度控制等措施（p.80）。

### 式(3-34) 坡口角度的线能量修正

$$
K_2=\frac{180}{180-\alpha}\tag{3-34}
$$

**符号**：$\alpha$ 焊件坡口角度（度）。60° 时 $K_2=3/2$，与表3-2 的 60° 坡口对接一致。

**量纲检查**：无因次 ✓

### 例2（书 p.80–81，36 mm 厚 15MnVN 多层自动焊）

要求冷却速度小于 15 ℃/s（该钢经焊接性试验的限界冷却速度）。规范：$I=900$ A、$U=40$ V、$v=32$ m/h $=0.89$ cm/s、$\eta=0.9$、$\lambda=0.42$ J/(cm·s·℃)，不预热（室温 20 ℃），60° 坡口 $K_2=3/2$。

**第一层**（按有坡口的对接，线能量要修正；36 mm 已属厚大焊件，用式(3-8)，$T=540\,^\circ$C）：

$$
E=K_2\frac{\eta IU}{v}=1.5\times\frac{0.9\times900\times40}{0.89}=54600\ \mathrm{J/cm}
$$

$$
\omega_c=\frac{2\pi\lambda(540-20)^{2}}{E}=\frac{6.28\times0.42\times520^{2}}{54600}=13.1\ ^\circ\mathrm{C/s}\ (<15\ ✓)
$$

**最后一层**（按堆焊算，不再乘坡口修正）：$E=\dfrac{0.9\times900\times40}{0.89}=36400$ J/cm

$$
\omega_c=\frac{6.28\times0.42\times520^{2}}{36400}=19.4\ ^\circ\mathrm{C/s}\ (>15\ ✗)
$$

**加 150 ℃ 预热后**：

$$
\omega_c=\frac{6.28\times0.42\times(540-150)^{2}}{36400}=11.0\ ^\circ\mathrm{C/s}\ (<15\ ✓)
$$

**结论**：第一层合格、最后一层超标，靠 150 ℃ 预热才满足防淬硬要求（p.81）。这正是"只校验第一层与最后一层"的典型用法。

## 二、短段多层焊

### 热循环特征

图3-22（p.81）：近缝区 1 点与 4 点所经历的焊接热循环比较理想——

- 对 1 点：一方面 $A_{C_3}$ 以上停留时间较短，避免晶粒长大；另一方面层间的热作用减缓了冷却速度，从而防止产生淬火组织；
- 对 4 点：它是在预热的基础上开始焊接的，若焊缝长度控制合适，$A_{C_3}$ 以上停留时间仍可很短，晶粒不易长大。

为防止最后一层产生淬火组织，可另加一层**退火焊道**，以增加奥氏体的分解时间（由 $t$ 增至 $t'$）（p.82）。

**结论**：短段多层焊对"晶粒易长大而又易淬火"的钢种，其热影响区与焊缝均具有改善作用；但操作十分繁琐、生产率低，除非特殊情况不采用（p.82）。

### 式(3-35) 热源轴线上某点冷却到 $T_B$ 的时间

由薄板高速热源式(2-23)，取 $y=0$（近缝区某点的热循环近似等于焊缝的热循环）、忽略散热：

$$
t=\frac{(q/vh)^{2}}{4\pi\lambda c\rho\,(T_B-T_0)^{2}}\tag{3-35}
$$

**符号**：$T_B$ 允许冷到的最低温度，为使金属不发生淬火，$T_B$ 应不低于 $M_s$；低合金钢 $M_s=200\sim350\,^\circ$C，为可靠起见一般取 $T_B=M_s+(50\sim80)\,^\circ$C。

**量纲检查**：与式(3-17) 同，$\to$ s ✓

### 式(3-36) 短段多层焊的合适焊缝长度

考虑电弧间断的影响，引入**电弧净燃烧系数** $k_2=t_n/t$（$t_n$ 电弧净燃烧时间、$t$ 总时间）：手工连续多层焊 $k_2=0.6\sim0.8$，自动焊多层焊 $k_2=1$。于是应控制的焊缝长度 $l=v\,t_n$：

$$
l=\frac{k_R^{2}\,k_2\,(q/h)^{2}}{4\pi\lambda c\rho\,v\,(T_B-T_0)^{2}}\tag{3-36}
$$

**符号**：$k_R$ 接头型式系数（对接 1.5、十字接头 0.8、T 型接头 0.9、搭接接头 0.9）。

**量纲检查**：$\dfrac{(\mathrm J/(\mathrm{s\,cm}))^{2}\cdot(\mathrm{cm/s})^{-1}}{(\mathrm J/(\mathrm{cm\,s\,℃}))(\mathrm J/(\mathrm{cm^3℃}))\,℃^{2}}=\mathrm{cm}$ ✓

**⚠️ 待校**：$k_R$ 是否应为二次方（原文例中印作 $1.5^{2}$），以及 $q$ 的单位（功率 W 还是线能量），OCR 与量纲都有疑点。

### 例3（书 p.82–83，14 mm 厚 14MnMoNbB 手工短段多层焊，对接）

已知 $M_s=400\,^\circ$C、$\lambda=0.42$、$c\rho=5.25$、$T_0=20\,^\circ$C；结 857 焊条 $\phi4$、$I=200$ A、$U=25$ V、$v=0.2$ cm/s、$\eta=0.7$；对接 $k_R=1.5$、$k_2=0.7$。$q=\eta IU=0.7\times200\times25=3500$ W。

按式(3-36) 代入（$h=1.4$ cm、$T_B=M_s+50=450\,^\circ$C）：

$$
l\approx\frac{1.5^{2}\times0.7\times(3500/1.4)^{2}}{4\times3.14\times0.42\times5.25\times0.2\times(450-20)^{2}}\approx9.6\ \mathrm{cm}\ (\approx96\ \mathrm{mm})
$$

**结论**：算出的焊缝如此之短，会给焊接施工带来很大困难，实际可采用图3-23 的**"台阶"式焊接法**——既避免每段相邻部位过厚，又要注意开始与最后阶段的冷却时间控制（p.83）。

> ⚠️ 待校：原文该例的印刷答案 OCR 读作"2100 mm"，与"短段＝每层 50～400 mm"的定义量级矛盾；按式(3-36) 复算得约 96 mm，故本笔记取复算值并注明疑点。

## 工程要点

- **多层焊的层间温度就是热循环参数**：长段多层焊靠层间冷却到 100～200 ℃ 获得回火效果，短段多层焊靠层间不冷透获得预热效果——二者的工艺目的相反。
- **厚板必查第一层与最后一层**：第一层受坡口（散热体大、线能量被"摊薄"）影响、最后一层退化为堆焊（散热体最小），两者的冷却速度往往是全焊道中最大与最小值的两端。
- 预热是最直接的降冷速手段：例2 中 150 ℃ 预热把 19.4 ℃/s 降到 11.0 ℃/s，效果约 43%。
- 短段多层焊的"退火焊道"是工艺补丁，不是结构焊道；计入焊道总数时应单列。

## 易错点

- 长段多层焊**最后一层不乘坡口修正系数**（按堆焊处理），第一层才乘——搞反会使最后一层的冷却速度被低估或高估。
- 式(3-34) 的 $K_2=180/(180-\alpha)$ 只用于**有坡口对接**的角度修正；它与表3-2 中按接头型式的 $K_2$ 是两个来源，不要叠加两次。
- 短段多层焊的"焊缝长度"指**每段焊缝长度**，不是总长；总长可能几十米。
- $T_B$ 取 $M_s+50\sim80\,^\circ$C 是**安全余量方向**：$T_B$ 取得越低，要求越苛刻、算出的 $l$ 越短，不能为了好施工而随意降低 $T_B$。
- 多层焊热循环的传热理论"研究还不够完善、计算公式准确性还不够理想"——书末明确说明这一点，工程上应配合实测（p.83）。

## 关联

- 上一节：[[§3-4 冷却时间与热影响区组织及硬度]]
- 下一章：第四章 焊接温度场的数值积分解法
- 相关概念：[[多层焊热循环]]、[[焊接热循环]]、[[瞬时冷却速度]]
- 相关公式（本章内）：(3-8)(3-9) 提供第一层/最后一层的冷却速度，(3-34) 提供坡口修正，(3-35)(3-36) 提供焊缝长度

File: 焊接传热学/04 第三章 热循环参数/第三章 焊接热循环参数及其应用.md
---
type: 章
chapter: 3
section: "全章"
book_page: 56
pdf_page: 60
tags:
  - 焊接传热学
  - 章/03
  - 主题/热循环
aliases:
  - 焊接热循环参数
  - t8/5
  - 热循环四参数
---

> 📄 原文：[[焊接传热学 张文钺.pdf#page=60]]（书 p.56–83，全章）

# 第三章 焊接热循环参数及其应用

## 一句话

把移动热源下任意一点的 $T$–$t$ 曲线压缩成四个参数，并给出峰值温度、高温停留时间、冷却速度／冷却时间可用于工程计算的解析式与取用规则。

## 知识结构

1. [[§3-1 焊接热循环的特征]]（p.56–58）——定义、四个参数、与一般热处理的区别、研究意义
2. [[§3-2 焊接热循环参数的数学解析]]（p.58–68）——$T_m$、$t_H$、$\omega_c$ 的解析式，厚／薄／中厚的取用判据，经验公式
3. [[§3-3 冷却时间的计算及其影响因素]]（p.69–73）——$t_{8/5}$、$t_{8/3}$、$t_{100}$ 的计算、临界板厚、接头与热效率修正、线算图
4. [[§3-4 冷却时间与热影响区组织及硬度]]（p.74–78）——SHCCT 图、临界冷却时间与碳当量、最高硬度经验式
5. [[§3-5 多层焊焊接热循环]]（p.79–83）——长段多层焊、短段多层焊、焊缝长度确定

## 核心结论（本章必须记住的 8 条）

1. 焊接热循环的四个参数是：加热速度 $\omega_H$、加热最高温度（[[峰值温度]]）$T_m$、[[相变温度以上停留时间]] $t_H$、冷却速度 $\omega_c$ 或冷却时间 $t_{8/5}$；其中**冷却速度是决定热影响区组织性能最重要的参数**（p.57）。
2. 焊接热循环与一般热处理的三个本质差别：加热速度快得多、高温停留时间非常短（几秒到十几秒）、冷却是自然冷却而无法任意保温——因此不能机械照搬热处理条件下的金属学规律（p.57–58）。
3. $T_m$ 由 $\mathrm{d}T/\mathrm{d}t=0$ 求得：厚大焊件 $T_m-T_0\propto q/(v r_0^2)$，薄板 $T_m-T_0\propto q/(vhy_0)$；理论式在 $r_0\to0$ 时发散，故须用受熔点 $T_M\approx1500\,^\circ\mathrm{C}$ 限制的经验式(3-4)(3-5)（p.59–60）。
4. 冷却速度与冷却时间互为倒数关系，两者都归结为同一条积分式：$t_{T}=\dfrac{E}{2\pi\lambda(T-T_0)}$（厚板）、$t_T=\dfrac{(E/h)^2}{4\pi\lambda c\rho(T-T_0)^2}$（薄板），由此一次性得到 $t_{8/5}$、$t_{8/3}$、$t_{100}$（p.63–70）。
5. 厚／薄判据有两套：按瞬时冷却速度相等得 $h_{cr}=\sqrt{E/[c\rho(T-T_0)]}$；按 $t_{8/5}$ 相等得 $h_{cr}=\sqrt{\dfrac{E}{2c\rho}\left[\dfrac{1}{500-T_0}+\dfrac{1}{800-T_0}\right]}$。手弧焊条件下 25 mm 以上按厚大焊件、8 mm 以下按薄板、8～25 mm 用修正系数 $K$（图3-9）（p.64–69）。
6. $t_{8/5}$ 落在相变前的温度区间，可直接对 [[SHCCT 图]] 读出组织与硬度，从而预先判断接头性能与抗裂性（p.74）。
7. 临界冷却时间 $C_1$、$C_f$、$C_p$ 只取决于钢的化学成分与加热最高温度：$\log C= a\,C_{eq}-b$，[[碳当量]] $C_{eq}=C+\mathrm{Mn}/6+\mathrm{Si}/24$，$C_{eq}$ 越高临界冷却时间越长、淬硬倾向越大（p.76）。
8. 多层焊：长段（每层 1.0～1.5 m，层间冷到 100～200 ℃）与短段（每层 50～400 mm，前层未冷完就焊下一层）；只需校验**第一层和最后一层**的冷却速度（p.79–82）。

## 核心公式

| 公式 | 含义 | 适用条件 | 来源 |
|---|---|---|---|
| $T_m-T_0=\dfrac{2q}{\pi e c\rho v r_0^{2}}$ | 峰值温度 | 厚大焊件堆焊、三维导热、高速热源、$r_0$ 为距熔合线（焊缝轴线）垂直距离 | p.59 |
| $T_m-T_0=\dfrac{0.242q}{c\rho v h y_0}$ | 峰值温度 | 薄板对接焊、二维导热、不计表面散热 | p.60 |
| $t_H=\dfrac{q/v}{2\pi e\lambda(T_m-T_0)}\tau_H$ | 相变温度以上停留时间 | 厚大焊件；$\tau_H$ 由图3-5 按 $\theta$ 查 | p.61 |
| $\omega_c=\dfrac{2\pi\lambda(T-T_0)^2}{E}$ | 瞬时冷却速度 | 厚大焊件，$E=q/v$ | p.63 |
| $\omega_c=\dfrac{2\pi\lambda c\rho h^{2}(T-T_0)^3}{E^{2}}$ | 瞬时冷却速度 | 薄板（不计表面散热） | p.64 |
| $h_{cr}=\sqrt{\dfrac{E}{c\rho(T-T_0)}}$ | 临界板厚（按 $\omega_c$） | 判别用厚板式还是薄板式 | p.64 |
| $\omega_c=K\cdot\dfrac{2\pi\lambda(T-T_0)^2}{E}$ | 中厚板冷却速度 | $0.4\le\varepsilon\le2.5$，$K$ 查图3-9 | p.64 |
| $t_{8/5}=\dfrac{E}{2\pi\lambda}\left[\dfrac{1}{500-T_0}-\dfrac{1}{800-T_0}\right]$ | 800–500 ℃冷却时间 | 厚大焊件 | p.68 |
| $t_{8/5}=\dfrac{(E/h)^2}{4\pi\lambda c\rho}\left[\dfrac{1}{(500-T_0)^2}-\dfrac{1}{(800-T_0)^2}\right]$ | 800–500 ℃冷却时间 | 薄板 | p.68 |
| $\log C_1=7.84C_{eq}-1.81$ | 出现中间组织的临界冷却时间 | 低合金高强钢，$T_m=1300\sim1400\,^\circ$C | p.76 |
| $K_2=\dfrac{180}{180-\alpha}$ | 坡口角度对线能量的修正 | 非 60° 坡口对接 | p.80 |

## 工程含义

1. **冷却速度是工艺窗口的主控量**：提高 $q/v$ 或预热温度 $T_0$ 都能降低 $\omega_c$、减小淬硬倾向；但两者同时使 $t_H$ 增大、晶粒粗化、脆化倾向上升——调参数必须两头兼顾（p.65）。
2. **板厚是通过改变导热维数起作用的**：同一线能量下 $h$ 增大到临界板厚以后 $\omega_c$ 不再变化（退化为半无限大体）；反之减薄板厚冷却反而更快的是"薄板公式"区，$t_{8/5}\propto (E/h)^2$，板越薄 $t_{8/5}$ 越长、越易过热（p.64、p.68）。
3. **预热/后热的定量依据**：书中 §3-5 例中 15MnVN 最后一道 $\omega_c=19.4\,^\circ$C/s 超过 15 ℃/s 的限界，改 150 ℃ 预热后降到 11.0 ℃/s 即合格——预热温度可以直接由解析式反算（p.81）。
4. **接头型式要修正**：角接、T 型、十字、搭接接头的冷却时间仅为平板焊接时的 45%～67%，因为它们把二维导热变成三维导热（p.71）。
5. **可预先判断质量**：给定焊接方法、线能量、板厚、预热温度 → 算 $t_{8/5}$ → 查该钢种 SHCCT 图 → 得组织与硬度 → 反推允许的线能量与预热温度（p.78）。

## 易错点／常考辨析

- **$t_{8/5}$ 与 $t_{8/3}$ 不能混用**：$t_{8/5}$ 对应 $\mathrm{Ar_3}\sim$ 奥氏体最不稳定温度区间（粗略取 800～500 ℃），$t_{8/3}$ 延伸到 $M_s\approx300\,^\circ$C；两者横轴不同，查 SHCCT 图时必须用图上标注的那个（p.68、p.74）。
- **冷却"速度"取的是某瞬时温度的瞬时值**：对低合金钢，指熔合线附近（约 1350 ℃）冷却过程中**约 540 ℃ 时**的瞬时冷却速度；不要用平均冷却速度代替（p.57）。
- **厚大焊件 vs 薄板不是按"绝对厚度"分的**：$h_{cr}$ 随线能量、预热温度、热物性而变，同一块 20 mm 板在小线能量下可能是厚大焊件、在大线能量下已进入薄板区（p.64）。
- **$T_m$ 的理论式不能外推到焊缝中心**：$r_0\to0$ 时 $T_m\to\infty$，必须换成熔点限制的经验式，或用"熔合线处 $T_m=T_M$"反求 $r_0$（p.60）。
- **加热速度的影响方向**：加热速度提高 → 相变温度提高、奥氏体均质化与碳化物溶解不充分 → 冷却后的组织与性能随之改变；这是焊接不能照搬热处理规律的根本原因（p.56）。
- **临界冷却时间只对 $T_m=1300\sim1400\,^\circ$C 有效**：过热区加热最高温度低于 1100 ℃ 的点，既不能用式(3-29)~(3-31)，也不能查表3-7（p.76）。

## 本章待校

- ⚠️ **峰值温度经验式(3-3)(3-4)(3-5) 的系数**：OCR 只保留了"倒数相加 + 熔点限制"的结构，具体散热修正项与系数残缺。已按与式(3-1)(3-2) 互为倒数的关系还原主项，`⚠️ 待校`；不影响"熔点限制"这一物理结论。
- ⚠️ **无因次参数 $\varepsilon$（式3-12）的分母**：OCR 丢了上标，按例1（$h=20$ mm、算得 $\varepsilon=1.47$）反推，分母应为 $h^2$ 而非 $h$，本笔记取 $\varepsilon=\dfrac{2E}{\pi c\rho h^2(T-T_0)}$。
- ⚠️ **冷却时间经验式(3-21)（稻垣道夫等）的方括号**：OCR 残存 `1+…tan⁻¹` 字样，板厚项的完整形式无法恢复；只保留"$t\propto K E^{n}/\beta(T-T_0)$、板厚影响限于过渡区"的定性结论，具体计算请回原文 p.69 表3-5 与图3-12～3-14。
- ⚠️ **硬度经验式(3-32)(3-33)**：系数与化学成分当量项 OCR 严重残缺（$C_{II}$、$C_{III}$、$P_0$ 的项数与分母都不全），本笔记只给形式与结论，不给可代入的全式。
- ⚠️ **§3-5 短段多层焊例3 的焊缝长度**：OCR 为"2100 mm"，与"短段＝每层 50～400 mm"的定义量级矛盾，疑为 210 mm 或 21.0 mm 之误，`⚠️ 待校`。
