Repository: 2486809961-alt/welding-heat-transfer

# 焊接传热学 · Obsidian 知识库

张文钺《焊接传热学》整本书拆出来的结构化 Obsidian 库：**7 章 37 节 + 1 绪论，每节一篇笔记 + 43 张原子概念卡 + 公式库/术语表/附表用法**，每条结论都带原书页码，公式全部 LaTeX 化。

- 🌐 网页版（在线看 + 一键下载）：**https://2486809961-alt.github.io/welding-heat-transfer/**
- ⬇️ 整库下载：右侧 **Releases** → `welding-heat-transfer-vault.zip`

## 内容

| 目录 | 是什么 |
|---|---|
| `00 索引/` | MOC 总入口、全书目录与页码对照、公式总表、概念地图、学习路径、待校清单 |
| `01 绪论/` · `02–08 各章/` | 绪论 + 7 章 37 节逐节笔记（解析解、热循环参数、数值积分、有限差分、有限元、热象法） |
| `09 概念卡/` | 43 张原子概念卡，双向链接，一卡一个概念 |
| `10 公式库/` | 公式总表 + 从瞬时点热源到 t8/5 的完整推导链 |
| `11 附表数据/` | e⁻ˣ / erf / K₀ / Ei 函数表用法 + scipy 重算对照 |
| `12 术语/` | 中英术语对照 |

## 怎么用

1. **网页看**：打开上面的 Pages 站点，左侧目录按章节，顶部可全文搜索，公式已渲染。
2. **下载进 Obsidian**：Releases 下 `welding-heat-transfer-vault.zip`，解压后用 Obsidian「打开本地仓库」指向解压目录即可。
3. **克隆**：`git clone https://github.com/2486809961-alt/welding-heat-transfer.git`

从 `焊接传热学/00 索引/焊接传热学 MOC.md` 进，按章跳转；想按问题查（"t8/5 怎么算"）走 `概念地图` / `公式总表`；想核对原文，每篇顶部有 `📄 原文：焊接传热学 张文钺.pdf#page=NN`（PDF 页 = 书页 + 4）。

## 可靠性说明

原书是扫描版、无文字层，正文由 macOS Vision 逐页 OCR 后人工/AI 逐节校对（准确率约 90%，公式与表格错漏较多，已按标准形式重写并做量纲检查）。凡标 `⚠️ 待校` 的地方说明 OCR 不可靠、数值是按理论推回的，**请以原书 PDF 为准**。完整清单见 `00 索引/待校清单.md`。

## 许可

原书版权归作者与出版社所有，本库是个人学习用的结构化笔记，不替代原书。仓库内**不含**原书 PDF 扫描件。笔记部分可自由参考。

File: 焊接传热学/03 第二章 温度场数学模型/§2-1 厚大焊件连续焊接时的温度场.md
---
type: 节
chapter: 2
section: "§2-1"
book_page: 27
pdf_page: 31
tags:
  - 焊接传热学
  - 章/02
  - 主题/温度场
  - 主题/热源
  - 主题/边界条件
aliases:
  - §2-1
  - 厚大焊件连续焊接时的温度场
  - 厚大焊件温度场
---

> 📄 原文：[[焊接传热学 张文钺.pdf#page=31]]（书 p.27–29）

# §2-1 厚大焊件连续焊接时的温度场

## 核心结论

- 连续作用热源按移动速度分三种：**连续固定热源（v=0，相当于补焊缺陷）**、**正常速度连续移动热源（正常焊接或堆焊）**、**高速移动热源**；本节只讨论前两种（p.27）。
- 厚大焊件按**半无限大体 + [[点状热源]]**处理（三维导热）；只要板厚足够大，板厚不再影响传热结果（p.27，详见 [[§2-6 中厚板焊接时的温度场计算]] 的 [[临界板厚]]）。
- 点状**固定**热源：温度随时间单调升到饱和值 $T_{op}=q/(2\pi\lambda R)$，该值与时间无关、只与 R 成反比（p.28，式 2-2）。
- 点状**移动**热源：t→∞ 后进入 [[极限饱和状态]]，温度场是准稳定的——"这个温度场是同热源一起移动，就好象火车带着列车一样"，这是焊接过程最普遍的传热情况（p.29）。
- X 轴上：**热源后面**各点温度与焊速无关（与固定热源相同），**前面**各点温度陡降，焊速越大陡降越严重（p.31，式 2-6、2-7）。

## 公式与推导

### 式(2-1) 点状连续固定热源的温度场

把连续热源看成"无数个瞬时热源作用的总和"（累积原理，式 1-33）：在 $t'$ 时刻到 $t'+dt'$ 之间热源给出的热能为 $dQ=q\,dt'$，它按瞬时点状热源式(1-26)作用了 $(t-t')$ 时间，对 R 处造成的温升为

$$
dT=\frac{2q\,dt'}{c\rho\left[4\pi a(t-t')\right]^{3/2}}\exp\!\left[-\frac{R^{2}}{4a(t-t')}\right]
$$

沿时间积分（$q$ 为常数）：

$$
T(R,t)=\int_{0}^{t}\frac{2q\,dt'}{c\rho\left[4\pi a(t-t')\right]^{3/2}}\exp\!\left[-\frac{R^{2}}{4a(t-t')}\right]
=\frac{q}{2\pi\lambda R}\left[1-\Phi\!\left(\frac{R}{\sqrt{4at}}\right)\right]
\tag{2-1}
$$

**符号**：$q$ 热源有效功率 J/s；$\lambda$ 导热系数 J/(cm·s·℃)；$a=\lambda/(c\rho)$ 热扩散率 cm²/s；$c\rho$ 容积比热容 J/(cm³·℃)；$R$ 距热源距离 cm；$\Phi$ **或然率积分函数**（即误差函数 erf），$\Phi(\infty)=1,\ \Phi(0)=0$，可查附表 I。

**适用条件**：厚大焊件（半无限大体，三维导热）、点状集中热源、热源固定不动、材料热物理性质为常数、不计表面散热、初始温度取 0 ℃（$T$ 为温升）。

**量纲检查**：$q/(\lambda R)=[\mathrm{J/s}]/\{[\mathrm{J/(cm\cdot s\cdot℃)}]\cdot\mathrm{cm}\}=℃$ ✓；$\Phi$ 的自变量 $R/\sqrt{4at}=[\mathrm{cm}]/[\mathrm{cm}]=1$ ✓。

**含义**：固定热源的热量不断"堆"在同一点，温度只能升不能降，最终趋于稳态值 $q/(2\pi\lambda R)$；$\Phi$ 项描述"热量还没扩散到远处"的过渡过程。

### 式(2-2) 点状固定热源的极限饱和温度

$$
T_{op}=\frac{q}{2\pi\lambda R}
\tag{2-2}
$$

**推导**：式(2-1) 中令 $t\to\infty$，则 $R/\sqrt{4at}\to0$、$\Phi\to0$，得 $T\to q/(2\pi\lambda R)$。

**量纲检查**：同式(2-1)，℃ ✓。

**含义**：这是"补焊缺陷"时的稳态温度场。$T_{op}$ 只与 R 成反比、**与时间无关**，是本章后面所有"饱和状态"的基准量。

**三个极端**（p.28）：
- $R=0$：$T_{op}\to\infty$，相当于热源作用点；实际只达到被焊金属**熔点至沸点之间**的温度（公式假设热源是几何点，未含熔化潜热与对流）。
- $R=\infty$：$T_{op}\to0$，远处不受热源影响。
- $t=\infty$：$\Phi=0$，即式(2-2)。

### 式(2-3) 点状连续移动热源的一般解

热源从 $O_0$ 以等速 $v$ 移动、经 $t$ 秒到达 $O$ 点，求距 $O$ 点 R 处 A 点的瞬时温度。取**移动坐标系**（以热源当前位置为原点）：

$$
T(X,Y,Z,t)=\int_{0}^{t}\frac{2q\,dt'}{c\rho\left[4\pi a(t-t')\right]^{3/2}}
\exp\!\left\{-\frac{\left[X+v(t-t')\right]^{2}+Y^{2}+Z^{2}}{4a(t-t')}\right\}
\tag{2-3}
$$

**符号**：$X=x_0-vt,\;Y=y_0,\;Z=z_0$ 为 A 点在移动坐标系中的坐标；$R=\sqrt{X^{2}+Y^{2}+Z^{2}}$；$v$ 焊速 cm/s。

**适用条件**：厚大焊件、点状热源、匀速直线移动、物性常数、不计表面散热。

**量纲检查**：同式(2-1)，$dT$ 为 ℃ ✓；指数项无量纲 ✓。

**含义**：把每个瞬时热源对 A 点的微小温升全部叠加（"如果把每个瞬时热源对 A 点引起的各个微小温度的变化都总和起来"）。此式解比固定热源复杂得多，除**加热初期吸热阶段**外，其余情况都改用下面的简化式（p.29）。

### 式(2-4) 点状移动热源的极限饱和状态（本章最核心公式）

令 $t\to\infty$、$v$ 与 $q$ 为常数，**采用移动坐标**并对式(2-3) 积分，得

$$
T=\frac{q}{2\pi\lambda R}\exp\!\left[-\frac{v}{2a}\left(R+x\right)\right]
\tag{2-4}
$$

**符号**：$x$ 为计算点沿焊速方向的坐标，**正方向指向热源前方**；$R=\sqrt{x^{2}+y^{2}+z^{2}}$。

**适用条件**：厚大焊件、点状热源、**准稳态**（t→∞）、正常焊接速度、物性常数、不计表面散热。

**量纲检查**：$q/(2\pi\lambda R)=℃$ ✓；$\dfrac{v(R+x)}{2a}=\dfrac{[\mathrm{cm/s}]\cdot[\mathrm{cm}]}{[\mathrm{cm^{2}/s}]}=1$ ✓。

**含义**：移动热源把温度场"拖"成一个随热源平移的准稳定分布，指数项是**移动造成的修正**——热源前方（$x>0$）额外降温，热源正后方（$x=-R$）修正因子恰为 1，即与固定热源完全相同。

**退化检验**：
- 令 $v=0$：$T=q/(2\pi\lambda R)$，回到式(2-2) ✓。
- 令 $x=-R$（热源正后方）：指数为 0，$T=q/(2\pi\lambda R)$ ✓。
- 令 $x=+R$（热源正前方）：$T=\dfrac{q}{2\pi\lambda R}e^{-vR/a}$，比固定热源小得多 ✓。

### 式(2-5) 连续固定热源的饱和状态（v=0）

$$
T_{op}=\frac{q}{2\pi\lambda R}
\tag{2-5}
$$

在式(2-4) 中令 $v=0$ 即得，与式(2-2) **完全相同**（p.30）。这说明"补焊"只是移动焊接在 $v=0$ 时的特例。

### 式(2-6) X 轴上热源后面各点（$x<0$，$R=-x$）

$$
T=\frac{q}{2\pi\lambda R}
\tag{2-6}
$$

**含义**：指数因子 $\exp[-(v/2a)(R+x)]=\exp[-(v/2a)(-x+x)]=1$，故温度**与焊接速度无关**，与连续固定点状热源的传热情况相同（图 2-4）。

### 式(2-7) X 轴上热源前面各点（$x>0$，$R=x$）

$$
T=\frac{q}{2\pi\lambda x}\exp\!\left(-\frac{vx}{a}\right)
\tag{2-7}
$$

**量纲检查**：$vx/a=[\mathrm{cm/s}\cdot\mathrm{cm}]/[\mathrm{cm^{2}/s}]=1$ ✓。

**含义**：由于 $\exp(-vx/a)<1$，热源前方各点温度**陡降严重**；焊速 $v$ 越大、前方温度越低（图 2-4）。热源后方温度变化缓和且与焊速无关——这就是焊接温度场"前陡后缓"的定量来源。

## 关键概念

- [[点状热源]]：本节的推导前提。厚大焊件按半无限大体处理，热源尺寸远小于板厚时才成立。
- [[极限饱和状态]]：式(2-4) 的成立条件（t→∞）。实际焊接几十秒后即可近似成立。
- [[Rosenthal 方程]]：式(2-4) 即 Rosenthal 三维移动点热源解的教科书形式。

## 工程要点

- **图 2-2（p.28）**：R = 0.5、1、2、3 cm 各点的温度曲线，分两个阶段——**(1) 吸热阶段**（温度随加热时间增长）、**(2) 极限饱和阶段**（温度不再随时间变化，达到"极限饱和状态"）。这是 §2-5 用饱和系数 ψ 修正的物理依据。
- **图 2-4（p.31）**：q=4200 J/s、λ=0.42 J/(cm·s·℃)、a=0.1 cm²/s 时 X 轴上热源前后的温度分布——后方按 $1/|x|$ 缓慢下降，前方陡降。
- **图 2-5（p.31）**：厚大焊件点状移动热源的完整温度场（XOY 面等温线、YOZ 面沿 Y 轴分布），等温线在热源后方被拉长成"彗星状"。
- **数量级**：$q=4200$ J/s、$\lambda=0.42$ J/(cm·s·℃) 时，$T_{op}=q/(2\pi\lambda R)=4200/(2.64R)$：$R=1$ cm 时约 1590 ℃、$R=2$ cm 时约 795 ℃、$R=3$ cm 时约 530 ℃（图 2-2 的饱和值），$R=0.5$ cm 时约 3180 ℃（已超出该图纵轴 1600）。可见厚大焊件中温度随距离衰减极快，热影响区很窄（R 从 1 cm 增到 3 cm，温度降到 1/3）。
- **补焊（v=0）的工艺含义**：缺陷补焊时热源不动，热量在同一位置持续堆积，热影响区比正常焊接更宽、过热更严重，返修次数应受限制。

## 易错点

- **式(2-4) 里的 $R$ 与 $x$ 不能合并**：指数中写的是 $(R+x)$，不是 $R$。写成 $\exp(-vR/2a)$ 会把"后方不受焊速影响"这一关键结论丢掉。
- **$x$ 的正方向**：书中 $x$ 指向热源**前方**（焊速方向）。若把 $x$ 定义为"热源后方的距离"，则指数变成 $\exp[-(v/2a)(R-x)]$，符号必须同时改。
- **$T$ 是温升不是绝对温度**：全套公式都假定初始温度 0 ℃，实际使用时 $T_{实际}=T+T_0$，预热时 $T_0$ 就是预热温度。
- **$R=0$ 处公式失效**：$T\to\infty$ 是"点热源"假设的数学假象，不能用来算熔池中心温度。
- **厚大焊件的判据不是"板很厚"**：见 [[临界板厚]]；20 mm 低碳钢在中等线能量下已可当厚大焊件处理（p.43）。

## 关联

- 上一节：无（本章第一节）；下一节：[[§2-2 薄板焊接时的温度场]]
- 相关概念：[[点状热源]]、[[极限饱和状态]]、[[Rosenthal 方程]]、[[临界板厚]]
- 相关公式：[[公式总表]]（式 2-1 ~ 2-7）
- 上游基础：[[第一章 金属焊接的传热学基础]]（瞬时点状热源式 1-26、累积原理式 1-33）

File: 焊接传热学/03 第二章 温度场数学模型/§2-2 薄板焊接时的温度场.md
---
type: 节
chapter: 2
section: "§2-2"
book_page: 30
pdf_page: 34
tags:
  - 焊接传热学
  - 章/02
  - 主题/温度场
  - 主题/热源
  - 主题/边界条件
aliases:
  - §2-2
  - 薄板焊接时的温度场
  - 线状热源温度场
---

> 📄 原文：[[焊接传热学 张文钺.pdf#page=34]]（书 p.30–33）

# §2-2 薄板焊接时的温度场

## 核心结论

- 薄板焊接相当于 [[线状热源]]（热能沿板厚均匀分布，只有二维导热），同样分连续固定与连续移动两种（p.30）。
- 线状**固定**热源：温度按积分指数函数 $\mathrm{Ei}$ 随时间升高，**不存在有限值的饱和温度**（二维稳态解对数发散）；有表面散热 $\delta$ 时才收敛（p.30、p.33）。
- 线状**移动**热源：t→∞ 后进入 [[极限饱和状态]]，解为"指数因子 × 零阶第二类贝塞尔函数 $K_0$"（式 2-10），这是**薄板焊接的普遍情况**（p.33）。
- 与厚大焊件不同：薄板 X 轴上**热源前方梯度大、后方梯度小**，而且**后方温度仍与焊速有关**（厚大焊件则无关）（p.33）。
- 薄板必须计入上下表面的散热——散温系数 $\delta=2\alpha/(c\rho h)$，板越薄 δ 越大（p.24–25）。

## 公式与推导

### 式(2-8) 线状连续固定热源的温度场

把连续热源视为无数瞬时线状热源的叠加，用瞬时线状热源式(1-27) 沿时间积分（$q$ 为常数）：

$$
T(r,t)=\int_{0}^{t}\frac{q\,dt'}{c\rho h\cdot4\pi a(t-t')}\exp\!\left[-\frac{r^{2}}{4a(t-t')}\right]
=\frac{q}{4\pi\lambda h}\left[-\mathrm{Ei}\!\left(-\frac{r^{2}}{4at}\right)\right]
\tag{2-8}
$$

**符号**：$h$ 薄板厚度 cm；$r=\sqrt{x^{2}+y^{2}}$ 距热源距离 cm；其余同前。$\mathrm{Ei}(-u)=-\displaystyle\int_{u}^{\infty}\frac{e^{-s}}{s}ds$ 为**积分指数函数**，可查附表 II。

**适用条件**：无限大薄板、线状热源（沿板厚均匀）、二维导热、物性常数、不计表面散热、初始温度 0 ℃。

**量纲检查**：$\dfrac{q}{\lambda h}=\dfrac{[\mathrm{J/s}]}{[\mathrm{J/(cm\cdot s\cdot℃)}]\cdot[\mathrm{cm}]}=℃$ ✓；$\mathrm{Ei}$ 自变量 $r^{2}/(4at)$ 无量纲 ✓。

**含义**：固定线热源的热量只能沿板面扩散，温度随时间**对数式**升高并发散（小自变量时 $-\mathrm{Ei}(-u)\approx\ln\dfrac{4at}{r^{2}}-\gamma$，$\gamma=0.577$ 为欧拉常数；注意 $\mathrm{Ei}(-u)$ 本身为负值，故式(2-8) 前面带负号），所以薄板补焊比厚大焊件补焊更容易整体过热、翘曲。

### 式(2-9) 线状连续移动热源的一般解

热源从 $O_0$ 以等速 $v$ 沿板面移动，经 $t$ 秒到 $O$ 点。用与点状移动热源相同的移动坐标法，并计入上下表面散热（乘 $e^{-\delta(t-t')}$）：

$$
T(x,y,t)=\frac{q}{4\pi\lambda h}\int_{0}^{t}\frac{1}{t-t'}
\exp\!\left[-\delta(t-t')\right]
\exp\!\left\{-\frac{\left[x-v(t-t')\right]^{2}+y^{2}}{4a(t-t')}\right\}dt'
\tag{2-9}
$$

**符号**：$\delta$ 薄板**散温系数** 1/s，$\delta=2\alpha/(c\rho h)$（$\alpha$ 表面散热系数，W/(cm²·℃)；系数 2 表示上下两面散热）。

**适用条件**：薄板、线状热源、匀速移动、物性常数。

**量纲检查**：$\dfrac{q\,dt'}{\lambda h\,(t-t')}=\dfrac{[\mathrm{J/s}]\cdot[\mathrm{s}]}{[\mathrm{J/(s\cdot℃)}]\cdot[\mathrm{s}]}=℃$ ✓；$\delta(t-t')$ 无量纲 ✓。

**说明**：书明言式(2-9)"仅是一个数学表达式，得不到确切的解析解，只有根据焊接的具体条件再简化某些条件才能导出相应的数学式"（p.36）。OCR 中此式破损，笔记按"瞬时线源核 + 表面散热衰减"的标准形式还原（见章笔记待校清单）。

### 式(2-10) 线状移动热源的极限饱和状态（薄板核心公式）

令 $t\to\infty$、$v$、$q$ 为常数，对式(2-9) 积分后得

$$
T=\frac{q}{2\pi\lambda h}\exp\!\left(-\frac{vx}{2a}\right)K_0\!\left(\frac{vr}{2a}\right)
\tag{2-10}
$$

**符号**：$r=\sqrt{x^{2}+y^{2}}$ 距热源距离；$K_0(\omega)$ 为**第二类零阶贝塞尔函数**（书中称"贝氏函数"），

$$
K_0(\omega)=\sqrt{\frac{\pi}{2\omega}}e^{-\omega}\left[1-\frac{1}{2}\cdot\frac{1}{2^{2}\omega}+\frac{1^{2}\cdot3^{2}}{2!\cdot(4\omega)^{2}}-\cdots\right]
$$

是一个无穷收敛级数，给定 $\omega$ 后查附表 IV；$x$ 正方向指向热源前方。

**适用条件**：无限大薄板、线状热源、**准稳态**（t→∞）、匀速移动、物性常数；若计入散热，则式中 $\dfrac{vr}{2a}$ 应换成 $\sqrt{\dfrac{v^{2}}{4a^{2}}+\dfrac{\delta}{a}}\cdot r$（书中近似取 $\delta\to0$，因为移动焊接时散热影响较小）。

**量纲检查**：$\dfrac{q}{\lambda h}=℃$ ✓；$\dfrac{vx}{2a}=\dfrac{[\mathrm{cm/s}][\mathrm{cm}]}{[\mathrm{cm^{2}/s}]}=1$ ✓；$K_0$ 无量纲 ✓。

**含义**：$K_0$ 随 $\omega$ 增大而按指数衰减，所以薄板等温线在热源附近近似圆形、远处被拉长。**指数因子与 $K_0$ 的乘积造成前后不对称**：$x>0$（前方）时 $\exp(-vx/2a)<1$，温度急剧下降、梯度大；$x<0$（后方）时 $\exp(-vx/2a)>1$，温度下降缓慢、梯度小（p.33）。

### 式(2-11) 线状连续固定热源的饱和状态（v=0）

在式(2-10) 中令 $v=0$ 并**保留表面散热项** $\delta$（否则 $K_0(0)\to\infty$）：

$$
T_{op}=\frac{q}{2\pi\lambda h}K_0\!\left(r\sqrt{\frac{\delta}{a}}\right)
\tag{2-11}
$$

**量纲检查**：$r\sqrt{\delta/a}=[\mathrm{cm}]\cdot\sqrt{[\mathrm{1/s}]/[\mathrm{cm^{2}/s}]}=1$ ✓。

**含义**：这正是"薄板补焊缺陷"的稳态解——热量沿板面扩散与上下表面散失达到平衡，温度有确定值。若不计散热（$\delta=0$），$K_0\to\infty$，说明无限大薄板的定常线热源解不存在（二维稳态解对数发散），这也是式(2-8) 只能随时间不断升高的原因。

> 式(2-11) 的闭式在 OCR 中丢失，此处由式(2-10) 取 $v=0$、保留 $\delta$ 还原；书中点明"即相当于线状连续固定热源极限饱和状态，此时可将式(2-10) 简化"（p.37）。

### X 轴上各点的不对称性（$t\to\infty$，$v\neq0$，$q$=常数）

仅考虑 X 轴上各点（$r=|x|$）：

- $x>0$（热源**前面**）：$e^{-vx/2a}<1$，温度变化急剧，**温度梯度大**；
- $x<0$（热源**后面**）：$e^{-vx/2a}>1$，温度变化缓和，**温度梯度小**。

由此可知沿 X 轴的温度分布**并不对称于热源中心**，而是前方陡、后方缓（图 2-7）。**X 轴上热源后方的温度分布仍与焊速有关**，这一点与厚大焊件不同（p.33）。

## 关键概念

- [[线状热源]]：沿板厚方向均匀分布的热源模型，是把三维问题降为二维问题的前提。
- [[极限饱和状态]]：式(2-10) 的成立条件；薄板焊接的"普遍情况"。
- [[Rosenthal 方程]]：式(2-10) 即 Rosenthal 二维移动线热源解。

## 工程要点

- **图 2-7（p.36）**：薄板焊接时 X 轴上各点温度分布（q=4200 J/s、v=0.1 cm/s、λ=0.42、δ=28×10⁻⁴ 1/s），可见前方陡、后方长尾。
- **图 2-8（p.36）**：薄板极限饱和状态的温度场——XOY 面等温线呈"水滴/彗星"形，Y 向很窄（热影响区窄）。
- **散温系的量级**：$\delta=2\alpha/(c\rho h)$，3 mm 低碳钢板 $\delta\approx28\times10^{-4}$ 1/s（图 2-8 附注）。板厚减小一半，δ 加倍。
- **薄板焊接的实际含义**：线能量稍大就整体升温 → 翘曲、烧穿；线能量不足则未熔透。薄板的工艺窗口比厚板窄得多。
- **与厚大焊件的对比**：相同 $q$ 下，薄板近热源处温度略低于厚大焊件（分母多一个 $\pi$ 的差别被 $h$ 放大），但远处温度高得多——因为热量无路可走，只能沿板面扩散。

## 易错点

- **$\lambda h$ 是整体**：式(2-10)(2-11) 的分母是 $\lambda h$（单位 J/(s·℃)），漏掉 $h$ 会把温度算大几倍。$h$ 必须用 cm。
- **$r$ 与 $x$ 的区别**：$r=\sqrt{x^{2}+y^{2}}$ 是面内距离；指数因子只含 $x$，$K_0$ 含 $r$。把指数写成 $r$ 就丢掉了方向性。
- **$K_0(0)\to\infty$**：热源点上温度发散，同厚大焊件的 $R=0$ 一样是点/线热源的数学假象。
- **薄板"无稳态"**：不计散热时薄板固定热源没有饱和温度，别硬套 $T_{op}=q/(2\pi\lambda h)K_0(0)$。
- **厚大焊件的"后方与焊速无关"不能搬到薄板**：薄板后方温度仍随焊速变化（p.33）。
- **贝塞尔函数不是初等函数**：$K_0$ 必须查附表 IV 或用级数/近似式，不能用 $e^{-x}/x$ 直接代替（只在 $\omega\gg1$ 时才对）。

## 关联

- 上一节：[[§2-1 厚大焊件连续焊接时的温度场]]；下一节：[[§2-3 细棒焊接时的温度场]]
- 相关概念：[[线状热源]]、[[极限饱和状态]]、[[Rosenthal 方程]]、[[点状热源]]
- 相关公式：[[公式总表]]（式 2-8 ~ 2-11）
- 简化查图：[[§2-4 极限饱和状态时温度场的简化计算法]]（式 2-16 由此节的式 2-10 无因次化而来）
- 上游基础：[[第一章 金属焊接的传热学基础]]（瞬时线状热源式 1-27、表面散热式 1-31）

File: 焊接传热学/03 第二章 温度场数学模型/§2-3 细棒焊接时的温度场.md
---
type: 节
chapter: 2
section: "§2-3"
book_page: 33
pdf_page: 37
tags:
  - 焊接传热学
  - 章/02
  - 主题/温度场
  - 主题/热源
  - 主题/边界条件
aliases:
  - §2-3
  - 细棒焊接时的温度场
  - 面状热源温度场
---

> 📄 原文：[[焊接传热学 张文钺.pdf#page=37]]（书 p.33–34）

# §2-3 细棒焊接时的温度场

## 核心结论

- 细棒焊接相当于 [[面状热源]]（热源均匀作用在整个断面上，只有沿棒轴的一维导热）（p.33）。
- 两种工况：**面状连续固定热源 = 电阻对焊**；**面状连续移动热源 = 焊条（焊丝）连续熔化**（p.33、p.34）。
- 细棒的温度衰减最慢：热源点上温度与时间的 **1/2 次方**成反比（厚大焊件 t^(−3/2)、薄板 t^(−1)），即细棒"传热最慢"（p.23 图 1-18）。
- 细棒的表面散热**必须**计入，散温系数 $\delta=\alpha L/(c\rho F)$ 与周长 $L$ 成正比、与断面积 $F$ 成反比——棒越细散热越严重（p.25）。
- 极限饱和状态下，棒上存在**等温段**：热源后方温度均匀，热源前方按指数衰减（无散热时的极限结论，见式 2-14 讨论）。

## 公式与推导

### 式(2-12) 面状连续固定热源的温度场

把连续热源看成无数瞬时面状热源的叠加，用瞬时面状热源式(1-28) 沿时间积分：

$$
T(x,t)=\int_{0}^{t}\frac{q\,dt'}{F c\rho\sqrt{4\pi a(t-t')}}
\exp\!\left[-\frac{x^{2}}{4a(t-t')}\right]
\tag{2-12}
$$

该积分可写成初等函数形式：

$$
T(x,t)=\frac{q}{F\lambda}\left[\sqrt{\frac{at}{\pi}}\,e^{-\frac{x^{2}}{4at}}
-\frac{|x|}{2}\,\mathrm{erfc}\!\left(\frac{x}{2\sqrt{at}}\right)\right]
$$

**符号**：$q$ 热源有效功率 J/s；$F$ 细棒**断面积** cm²；$x$ 距热源（断面）的距离 cm；$a$ 热扩散率 cm²/s；$c\rho$ 容积比热容 J/(cm³·℃)。

**适用条件**：无限长细棒、面状热源（断面均匀）、一维导热、物性常数、不计表面散热、初始温度 0 ℃。

**量纲检查**：$\dfrac{q}{F c\rho\sqrt{a(t-t')}}=\dfrac{[\mathrm{J/s}]}{[\mathrm{cm^{2}}][\mathrm{J/(cm^{3}\cdot℃)}][\mathrm{cm}]}=℃$ ✓；$\dfrac{q}{F\lambda}\sqrt{at}=\dfrac{[\mathrm{J/s}]}{[\mathrm{cm^{2}}][\mathrm{J/(cm\cdot s\cdot℃)}]}[\mathrm{cm}]=℃$ ✓。

**含义**：相当于电阻对焊——两个对接端面的接触电阻在很薄的区域内发热，热流沿棒轴双向传走（书中的对焊模型则是"电阻热源 + 集中面热源"两种热源叠加，见 [[§2-8 其他焊接方法的温度场]] 的式 2-37）。

> 式(2-12) 的闭式在 OCR 中丢失（只剩积分核的碎片），此处积分式按式(1-28)+累积原理给出；闭式由该积分直接算出，非书中原文。

### 式(2-13) 面状连续移动热源的一般解

热源以等速 $v$ 沿棒轴从 $O_0$ 移到 $O$，取移动坐标 $X=x_0-vt$，并计入侧面散热 $e^{-\delta(t-t')}$：

$$
T(X,t)=\frac{q}{F c\rho}\int_{0}^{t}\frac{dt'}{\sqrt{4\pi a(t-t')}}
\exp\!\left\{-\frac{\left[X+v(t-t')\right]^{2}}{4a(t-t')}-\delta(t-t')\right\}
\tag{2-13}
$$

**符号**：$\delta$ 细棒**散温系数** 1/s，$\delta=\alpha L/(c\rho F)$（$L$ 断面周长，$\alpha$ 表面散热系数）；$X=x_0-vt$ 为移动坐标。

**适用条件**：细棒、面状热源、匀速移动、物性常数。

**量纲检查**：$\dfrac{q\,dt'}{Fc\rho\sqrt{a(t-t')}}=℃$ ✓；$\delta(t-t')$ 无量纲 ✓。

**含义**：模型就是"焊条/焊丝连续熔化"——熔滴把热能以面热源形式加到棒端，热源沿棒轴前移。

### 式(2-14) 面状移动热源的极限饱和状态

令 $t\to\infty$，对式(2-13) 积分（准稳态），得

$$
T_{op}(X)=\frac{q}{2\lambda F k}\exp\!\left(-\frac{vX}{2a}\right)\exp\!\left(-k|X|\right),
\qquad
k=\sqrt{\frac{v^{2}}{4a^{2}}+\frac{\delta}{a}}
\tag{2-14}
$$

**量纲检查**：$k$ 的量纲为 1/cm ✓（$\sqrt{[\mathrm{cm^{2}/s^{2}}]/[\mathrm{cm^{4}/s^{2}}]}=1/\mathrm{cm}$）；$q/(\lambda Fk)=\dfrac{[\mathrm{J/s}]}{[\mathrm{J/(cm\cdot s\cdot℃)}][\mathrm{cm^{2}}][\mathrm{1/cm}]}=℃$ ✓。

**含义与两个区域**：
- 热源**前方**（$X>0$）：$T=\dfrac{q}{2\lambda Fk}e^{-(v/2a+k)X}$，双重指数衰减，梯度大；
- 热源**后方**（$X<0$）：$T=\dfrac{q}{2\lambda Fk}e^{(v/2a-k)|X|}$，因 $k>v/2a$，衰减很慢（近似等温段）。

**退化检验（无散热 $\delta=0$，$k=v/2a$）**：

$$
T_{op}(X)=
\begin{cases}
\dfrac{qa}{\lambda Fv}e^{-\frac{vX}{a}}, & X>0\ \text{（前方）}\\[2mm]
\dfrac{qa}{\lambda Fv}=\text{常数}, & X<0\ \text{（后方）}
\end{cases}
$$

即无散热时热源后方整段棒处于**同一温度** $qa/(\lambda Fv)$——这正是细棒"传热最慢"的数学表现：热量几乎不往后传，全部向前方冷金属传导。

> ⚠️ 待校：式(2-14) 的闭式 OCR 仅存 $q/F$、$2\lambda$、$\exp$ 与 $\sqrt{v^{2}/4a^{2}+\delta/a}$ 的碎片，此处按一维含散热准稳态解还原（边界条件：$X\to+\infty$ 时 $T\to0$，$X=0$ 处温度连续、热流跃变等于 $q/F$）。原书可能把 $k$ 写在指数里而不单列，系数也可能取 $q/(\lambda F v)$ 形式。

## 关键概念

- [[面状热源]]：热源面积等于整个断面，故温度只随 $x$（棒轴）变化，是一维问题。
- [[极限饱和状态]]：式(2-14) 的成立条件（t→∞）。
- [[Rosenthal 方程]]：式(2-14) 即一维移动面热源解（含散热修正）。

## 工程要点

- **电阻对焊**：属于面状固定热源。顶锻前的加热靠接触电阻，温度沿轴向分布成"中间高、两端低"的三个区域（长夹钳距离时：区域 1 接触面附近温度最高、梯度最大；区域 2 均匀电阻加热、温度均匀；区域 3 夹钳散热、温度降低），详见 [[§2-8 其他焊接方法的温度场]]（p.53）。
- **焊条/焊丝连续熔化**：属于面状移动热源。热源随熔化端面前移，棒内温度场近似为准稳态，可用于估算焊条伸出长度上的预热与电阻热。
- **散温系数的量级**：$\delta=\alpha L/(c\rho F)$。直径 4 mm 的焊芯 $F\approx0.126$ cm²、$L\approx1.26$ cm，$\delta$ 比同厚度薄板大一个数量级以上——细棒散热极强。
- **一维假设的边界**：只有在"热源面积 = 断面积、棒长远大于直径、侧面散热按牛顿冷却处理"时才成立。

## 易错点

- **$F$ 是断面积不是表面积**：式(2-12)(2-14) 的分母是 $F$；$L$（周长）只出现在 $\delta$ 里。
- **$\delta$ 与 $a$ 不能混**：$a$ 是热扩散率（cm²/s），$\delta$ 是散温系数（1/s），量纲差 cm²。书中 OCR 常把二者打混，必须按量纲判定。
- **式(2-14) 的 $|X|$**：两个区域统一写成 $e^{-k\lvert X\rvert}$，不是 $e^{-kX}$；否则后方温度会指数爆炸。
- **细棒"最慢"是与另两类比**：同样 $q$ 下 $T\propto t^{-1/2}$，比厚大焊件 $t^{-3/2}$ 衰减慢得多，不是说细棒温度绝对值一定最高。
- **式(2-12) 的 $\mathrm{erfc}$ 项**：$x=0$ 处 $\mathrm{erfc}(0)=1$、$e^{0}=1$，$T=q\sqrt{at/\pi}/(F\lambda)$，随时间 $t^{1/2}$ 升高且不发散——与薄板的对数发散、厚大焊件的 $1/R$ 稳态都不同。

## 关联

- 上一节：[[§2-2 薄板焊接时的温度场]]；下一节：[[§2-4 极限饱和状态时温度场的简化计算法]]
- 相关概念：[[面状热源]]、[[极限饱和状态]]、[[Rosenthal 方程]]、[[线状热源]]、[[点状热源]]
- 相关公式：[[公式总表]]（式 2-12 ~ 2-14）
- 应用：[[§2-8 其他焊接方法的温度场]]（电阻对焊、焊条熔化）
- 上游基础：[[第一章 金属焊接的传热学基础]]（瞬时面状热源式 1-28、细棒散热式 1-32）

File: 焊接传热学/03 第二章 温度场数学模型/§2-4 极限饱和状态时温度场的简化计算法.md
---
type: 节
chapter: 2
section: "§2-4"
book_page: 34
pdf_page: 38
tags:
  - 焊接传热学
  - 章/02
  - 主题/温度场
  - 类型/方法
aliases:
  - §2-4
  - 极限饱和状态时温度场的简化计算法
  - 温度场简化计算法
  - 无因次查图法
---

> 📄 原文：[[焊接传热学 张文钺.pdf#page=38]]（书 p.34–37）

# §2-4 极限饱和状态时温度场的简化计算法

## 核心结论

- 焊接条件下**一般只研究极限饱和状态**下的温度场；但式(2-4)（厚大焊件）和式(2-10)（薄板）直接运算很繁琐（p.34）。
- 解法：把温度、坐标**无因次化**，把"(温度场) = f(位置)"化成"一个无因次温度 Ω = f(一个无因次半径 p, 方向角 φ)"，做成**查图**（图 2-10、图 2-12）；用电子计算机计算可更方便（p.34）。
- 厚大焊件：$\Omega_1=\dfrac{4\pi\lambda a T}{qv}$，$p=\dfrac{vR}{2a}$，$\Omega_1=\dfrac{1}{p}e^{-p(1+\cos\varphi)}$（式 2-15）。
- 薄板：$\Omega_2=\dfrac{2\pi\lambda h T}{q}$，$P_2=\dfrac{vr}{2a}$，$\Omega_2=e^{P_2}K_0(P_2)\,e^{-P_2(1+\cos\varphi)}$（式 2-16）。
- 查图得到 $p$（或 $P_2$）后，用 $R=2ap/v$（或 $r=2aP_2/v$）反算实际半径——这就把"给定温度求等温线"变成一道查表题（p.35、p.37）。
- 等温线**不对称**：热源前方（φ=0）等温线半径最小，后方（φ=180°）最大，前后比可达 30 倍。

## 公式与推导

### 一、厚大焊件焊接时的简化计算法

设无因次半径与无因次温度

$$
p=\frac{vR}{2a},\qquad \Omega_1=\frac{4\pi\lambda a T}{qv}
$$

则式(2-4) $T=\dfrac{q}{2\pi\lambda R}e^{-\frac{v}{2a}(R+x)}$ 变为（此处 $R=2ap/v$）

$$
\frac{1}{p}\exp\left[-p\left(1+\cos\varphi\right)\right]=\Omega_1
\tag{2-15}
$$

**符号**：$\varphi$ 为计算点矢径与 **x 轴（焊速方向，指向前方）** 的夹角；$x=R\cos\varphi$。

**量纲检查**：
- $\Omega_1$：$\dfrac{\lambda a T}{qv}=\dfrac{[\mathrm{J/(cm\cdot s\cdot℃)}][\mathrm{cm^{2}/s}][\mathrm{℃}]}{[\mathrm{J/s}][\mathrm{cm/s}]}=1$ ✓
- $p$：$\dfrac{[\mathrm{cm/s}][\mathrm{cm}]}{[\mathrm{cm^{2}/s}]}=1$ ✓

**含义**：式(2-15) 只含 $\Omega_1,p,\varphi$ 三个无因次数，与具体材料、规范无关——所以一张图（图 2-10）能通用于所有被焊金属、所有 $q$、所有 $v$。

**查图步骤**（p.35）：
1. 按被焊金属的 $\lambda$、$a$ 和焊接规范 $q$、$v$、所求等温线温度 $T$，算出 $\Omega_1$；
2. 在图 2-10 上画**水平线** $\Omega_1$，与不同方向角 $\varphi$ 的放射曲线相交，读出各 $p$ 值；
3. 由 $R=\dfrac{2a}{v}p$ 求出对应的 $R$，把各方向的 $(R,\varphi)$ 连成等温线。

#### 例 1（p.35）

> 连续移动热源功率 $q=19740$ J/s、焊速 $v=0.7$ cm/s，在低碳钢**厚大焊件**上堆焊，求极限饱和状态下 600 ℃ 等温线的范围。

已知（低碳钢）：$\lambda=0.42$ J/(cm·s·℃)、$a=0.08$ cm²/s（书中 OCR 把两者的符号写反了，按单位可判定：0.42 的单位是 J/(cm·s·℃) 属 $\lambda$，0.08 的单位是 cm²/s 属 $a$）。$T=600$ ℃。

$$
\Omega_1=\frac{4\pi\lambda aT}{qv}
=\frac{4\times3.14\times0.42\times0.08\times600}{19740\times0.7}=0.0183
$$

由图 2-10 查得表 2-1：

**表 2-1　T=600 ℃ 时 p 与 R 的对应值**（$R=2ap/v=0.229p$）

| φ/(°) | 0 | 30 | 60 | 90 | 120 | 150 | 180 |
|---|---|---|---|---|---|---|---|
| $p$ | 1.7 | 2.2 | 2.9 | 6.3 | 11 | 29 | 53 |
| $R$/cm | 0.39 | 0.50 | 0.66 | 1.44 | 2.51 | 6.63 | 12.1 |

据此绘出 600 ℃ 等温线（图 2-11）：热源前方仅 0.39 cm，后方伸到 12.1 cm，形状像彗星。

**校核**：φ=180° 时 $1+\cos\varphi=0$，式(2-15) 化为 $\Omega_1=1/p$，故 $p=1/0.0183=54.6\approx53$ ✓；φ=0 时解 $e^{-2p}/p=0.0183$ 得 $p\approx1.72$ ✓。表 2-1 自洽。

### 二、薄板焊接时的简化计算法

设

$$
P_2=\frac{vr}{2a},\qquad \Omega_2=\frac{2\pi\lambda hT}{q},\qquad \Omega_2=e^{P_2}K_0(P_2)\,e^{-P_2(1+\cos\varphi)}
\tag{2-16}
$$

**推导**：由式(2-10) $T=\dfrac{q}{2\pi\lambda h}e^{-\frac{vx}{2a}}K_0\!\left(\dfrac{vr}{2a}\right)$，两边乘 $\dfrac{2\pi\lambda h}{q}$，并注意 $\dfrac{vx}{2a}=P_2\cos\varphi$、$\dfrac{vr}{2a}=P_2$：

$$
\Omega_2=e^{-P_2\cos\varphi}K_0(P_2)
=\underbrace{e^{P_2}K_0(P_2)}_{M(P_2)}\cdot e^{-P_2(1+\cos\varphi)}
$$

$M(P_2)=e^{P_2}K_0(P_2)$ 只是 $P_2$ 的函数，故可先作成一条曲线（图 2-12 中的 $M$ 曲线），再与方向因子 $e^{-P_2(1+\cos\varphi)}$ 组合。

**量纲检查**：$\Omega_2=\dfrac{\lambda hT}{q}=\dfrac{[\mathrm{J/(cm\cdot s\cdot℃)}][\mathrm{cm}][\mathrm{℃}]}{[\mathrm{J/s}]}=1$ ✓；$P_2$ 无量纲 ✓。

**查图步骤**（p.37）：算出 $\Omega_2$ → 在图 2-12 上查不同 $\varphi$ 的 $P_2$ → 由 $r=\dfrac{2a}{v}P_2$ 求半径。

#### 例 2（p.36–37）

> 厚 3 mm 低碳钢板，$I=120$ A、$U=20$ V、$v=0.4$ cm/s、有效系数 $\eta=0.7$，$\lambda=0.42$ J/(cm·s·℃)、$a=0.08$ cm²/s，求 600 ℃ 等温线范围。

$$
\Omega_2=\frac{2\pi\lambda hT}{\eta UI}
=\frac{2\times3.14\times0.42\times0.3\times600}{120\times20\times0.7}=0.28
$$

> ⚠️ 待校：书中印出的结果为 **0.196**，与本式代入 $q=\eta UI=1680$ J/s 得到的 0.28 不符；0.196 恰好对应 $q=UI=2400$ J/s（即**未乘有效系数 η**）。笔记按书中数值 0.196 往下查表，并保留此疑点（见章笔记「本章待校」）。

由 $\Omega_2=0.196$ 在图 2-12 上查得表 2-2：

**表 2-2　薄板等温线 600 ℃ 时 P₂ 与 r 的对应值**（$r=2aP_2/v=0.4P_2$）

| φ/(°) | 0 | 30 | 60 | 90 | 120 | 150 | 180 |
|---|---|---|---|---|---|---|---|
| $P_2$ | 0.86 | 0.95 | 1.2 | 2.7 | 6.5 | 21 | 36 |
| $r$/cm | 0.34 | 0.38 | 0.48 | 1.08 | 2.60 | 8.4 | 14.4 |

据此绘出薄板上 600 ℃ 等温线（图 2-13），形如"水滴"，前端 0.34 cm、后端 14.4 cm。

**校核**：φ=180° 时 $\Omega_2=M(P_2)=e^{P_2}K_0(P_2)$。取 $P_2=36$，$K_0(36)\approx0.2089$，$e^{36}K_0(36)\approx0.209$，与 0.196 相差 7%（查图读数误差量级）✓；表中 $r$ 与 $2aP_2/v$ 的偏差 ≤4%（原书印刷舍入）。

## 关键概念

- [[极限饱和状态]]：本节所有公式的前提（t→∞、v、q 为常数）。
- [[点状热源]]：式(2-15) 的热源模型。
- [[线状热源]]：式(2-16) 的热源模型。
- [[Rosenthal 方程]]：式(2-15)(2-16) 都是 Rosenthal 解的无因次化。

## 工程要点

- **两张图的分工**：图 2-10（厚大焊件，横轴 $p$）与图 2-12（薄板，横轴 $P_2$）；纵轴都是无因次温度 $\Omega$。**图的适用范围与被焊材料无关**，只与热源模型有关——这是无因次化的最大好处。
- **等温线形状的工艺含义**：600 ℃ 等温线在厚大焊件上前后比约 31:1（12.1/0.39），薄板上约 42:1（14.4/0.34）。这就是焊缝"鱼尾"状热影响区、以及"前方冷却快、后方冷却慢"的几何根源。
- **计算顺序不能颠倒**：必须先由 $\Omega$ 查 $p$（或 $P_2$），再算 $R$（或 $r$）；直接猜 $R$ 再反查 $\Omega$ 会得到矛盾结果。
- **数值代入注意单位统一**：$q$[J/s]、$v$[cm/s]、$a$[cm²/s]、$h$[cm]、$T$[℃]；例 2 中 3 mm 板必须写成 $h=0.3$ cm（书中 OCR 一度写成 0.3 又被误读为 3）。

## 易错点

- **$\Omega_1$ 里的 $4\pi$ 与 $\Omega_2$ 里的 $2\pi$**：厚大焊件是 $4\pi\lambda aT/(qv)$，薄板是 $2\pi\lambda hT/q$，两者不可互套（差一个 $\pi$ 和 $a/v$ 的量纲组合）。
- **$p$ 与 $P_2$ 的定义都含 $2a$ 在分母**：$p=vR/2a$、$P_2=vr/2a$。写成 $vR/a$ 会让半径差一倍。
- **φ 的起点**：φ 从**热源前方**（+x）起算；φ=0 是前方、φ=180° 是后方。搞反会把"后方最长"算成"前方最长"。
- **$M(P_2)=e^{P_2}K_0(P_2)$ 的两端行为**：$P_2\to0$ 时 $K_0\approx-\ln(P_2/2)-\gamma$，故 $M\to+\infty$（图 2-12 在小 $P_2$ 端的曲线向上翘，对应热源附近温度趋于无穷）；$P_2\to\infty$ 时 $M\approx\sqrt{\pi/(2P_2)}\to0$。因此给定 $\Omega_2$ 后，$P_2$ 必落在 $M(P_2)=\Omega_2$ 的有解区间内。
- **例 2 的 η 争议**：见上面的 ⚠️；答题时若题目给了 η，应按 $q=\eta UI$ 代入并在答案中说明。

## 关联

- 上一节：[[§2-3 细棒焊接时的温度场]]；下一节：[[§2-5 加热及冷却阶段温度场的计算]]
- 相关概念：[[极限饱和状态]]、[[点状热源]]、[[线状热源]]
- 相关公式：[[公式总表]]（式 2-15、2-16）
- 前序推导：[[§2-1 厚大焊件连续焊接时的温度场]]（式 2-4）、[[§2-2 薄板焊接时的温度场]]（式 2-10）
- 下一层简化：[[§2-6 中厚板焊接时的温度场计算]]（再加厚度修正系数 K、m）

File: 焊接传热学/03 第二章 温度场数学模型/§2-5 加热及冷却阶段温度场的计算.md
---
type: 节
chapter: 2
section: "§2-5"
book_page: 37
pdf_page: 41
tags:
  - 焊接传热学
  - 章/02
  - 主题/温度场
  - 主题/热循环
  - 类型/方法
aliases:
  - §2-5
  - 加热及冷却阶段温度场的计算
  - 吸热及均匀化阶段温度场的计算
  - 饱和系数
---

> 📄 原文：[[焊接传热学 张文钺.pdf#page=41]]（书 p.37–40）

# §2-5 加热及冷却阶段温度场的计算

> 本节书名原题为「**吸热及均匀化阶段**温度场的计算」（p.37）。"吸热阶段"= 热源还在走近/正在加热；"均匀化阶段"= 断火后温度趋于均匀的冷却阶段。

## 核心结论

- 前面各节的公式都是 $t\to\infty$（[[极限饱和状态]]）的结论；实际焊接热源作用时间有限（$0<t<\infty$），或断火后冷却，需要用**饱和系数 ψ** 修正（p.37）。
- 吸热阶段：$T(t)=\psi(\beta,\tau)\,T_{op}$，ψ 在 0~1 之间，由两个无因次量 β（位置）、τ（时间）查图 2-14（式 2-17）。
- 均匀化（冷却）阶段：用**正负热源叠加**（镜像法）——假想热源一直焊下去，再在断火点加一个等功率的"负热源"，二者叠加即相当于断火（式 2-18、2-19）。
- 这套方法把"求某时刻温度"简化为"算 $T_{op}$ + 查一次 ψ 图"，比直接用式(2-3)(2-9) 积分简单得多（p.38）。
- 适用对象只与热源模型有关：厚大焊件用 $\beta_a,\tau_a$，薄板用 $\beta_2,\tau_2$，细棒用 $\beta_3,\tau_3$（表 2-3）。

## 公式与推导

### 式(2-17) 吸热阶段某点的瞬时温度

$$
T(t)=\psi(\beta,\tau)\,T_{op}
\tag{2-17}
$$

**符号**：
- $\psi(\beta,\tau)$ **饱和系数**，在 0~1 之间变化，是 β 与 τ 的复杂函数（图 2-14 给出曲线族）；
- $\beta$ 焊件上坐标位置的**无因次系数**；
- $\tau$ 时间**无因次系数**；
- $T_{op}$ 该点在极限饱和状态下的温度，由式(2-4)（厚大）、式(2-10)（薄板）、式(2-14)（细棒）算出。

**表 2-3　不同情况下 β、τ 所代表的意义**（p.38）

| 焊件 | 位置无因次量 β | 时间无因次量 τ |
|---|---|---|
| 厚大焊件 | $\beta_a=\dfrac{vR}{2a}$ | $\tau_a=\dfrac{v^{2}t}{4a}$ |
| 薄板 | $\beta_2=\dfrac{v\,r}{2a}$ | $\tau_2=\left(\dfrac{v^{2}}{4a}+\delta\right)t$ |
| 细棒 | $\beta_3=\dfrac{v\,x}{2a}$（含散热时近似 $\sqrt{\dfrac{v^{2}}{4a^{2}}+\dfrac{\delta}{a}}\,x$） | $\tau_3=\left(\dfrac{v^{2}}{4a}+\delta\right)t$ |

**适用条件**：$0<t<\infty$（吸热阶段）；热源已开始作用、尚未断火；三种焊件分别对应点/线/面热源。

**量纲检查**：$\beta$：$\dfrac{[\mathrm{cm/s}][\mathrm{cm}]}{[\mathrm{cm^{2}/s}]}=1$ ✓；$\tau$：$\left[\dfrac{\mathrm{cm^{2}/s^{2}}}{\mathrm{cm^{2}/s}}\right][\mathrm{s}]=1$ ✓（$\delta t$ 亦无量纲 ✓）。

**含义**：ψ 就是"当前温度 / 饱和温度"。$t\to\infty$ 时 $\tau\to\infty$、$\psi\to1$，回到饱和状态；$t$ 很小时 $\psi\to0$。所以只需知道 β、τ 两个数，就能从一条通用曲线上读出"温度走到了饱和值的百分之几"。

> ⚠️ 待校：表 2-3 中**薄板行与细棒行**的 OCR 破损严重（只剩 `v²/4a`、`δ` 等碎片）。厚大焊件行已用本节例 3（$\beta_a=1.0,\ \tau_a=0.5$）和例 4（$\beta_a=0.5,\ \tau_a=2.75$）双向验证无误；薄板、细棒行按"无因次距离 + 含散热的无因次时间"结构还原，符号与系数待核。

### 式(2-18) 均匀化（断火后）阶段——正负热源叠加

热源由 O 点移到 K 点时断火，求断火后经若干时间某点的温度。基本思路（图 2-16）：

1. 先假定热源从 O 一直焊到 M 点、**没有断火**（作用时间 $t$）；
2. 再假定从 K 点起加一个**等功率的假想负热源**（作用时间 $t-t_k$）；
3. 在 $(t-t_k)$ 时间内，正负两个热源的作用相互抵消——恰好相当于在 K 点断火。

所以该点温度为两个热源所产生温度的**代数和**：

$$
T_{k}=T(t)-T(t-t_{k})
\tag{2-18}
$$

**符号**：$t$ 从起焊算起的总时间；$t_k$ 断火时刻（热源从 O 走到 K 的时间）；$T(t)$ 正热源单独作用 $t$ 秒的温度；$T(t-t_k)$ 假想负热源作用 $(t-t_k)$ 秒的温度。

**适用条件**：断火后冷却阶段；仍假定物性常数、无相变、无熔化潜热。

**量纲检查**：两边均为温度 ℃ ✓。

**含义**：这就是热传导的线性叠加（累积原理式 1-33 的另一种用法）——断火等价于"继续加热 + 负向加热"。

### 式(2-19) 用饱和系数表示的均匀化阶段温度

式(2-18) 计算麻烦，故用式(2-17) 把每一项写成 $\psi\cdot T_{op}$：

$$
T=T_{op}\left[\psi(t)-\psi(t-t_{k})\right]
\tag{2-19}
$$

**量纲检查**：方括号内为两个 0~1 系数之差（无量纲）✓。

**含义**：断火后温度 = 饱和温度 ×（总时间对应的 ψ 减去负热源时间对应的 ψ）。$t-t_k$ 越大，$\psi(t-t_k)$ 越接近 1，括号趋于 0，温度趋于初值——这就是冷却曲线。

#### 例 3（p.38）吸热阶段

> $q=4200$ J/s、$v=0.1$ cm/s，厚大焊件上移动热源从 $O_0$ 走到 $O_k$（行程 100 mm），求开始焊后 20 s 时 $O_k$ 点的温度。低碳钢 $\lambda=0.42$ J/(cm·s·℃)、$a=0.1$ cm²/s。

解：经 20 s 热源移到 $O_k$，以 $O_k$ 为瞬时坐标原点，则热源坐标为 $x=-vt=-0.1\times20=-2.0$ cm、$y=0$、$z=0$，即 $R=2.0$ cm。

1) 饱和温度（热源在后方 X 轴上，用式 2-6）：

$$
T_{op}=\frac{q}{2\pi\lambda R}=\frac{4200}{2\times3.14\times0.42\times2.0}=795\ ℃
$$

2) 无因次量：

$$
\beta_a=\frac{vR}{2a}=\frac{0.1\times2.0}{2\times0.1}=1.0,\qquad
\tau_a=\frac{v^{2}t}{4a}=\frac{0.1^{2}\times20}{4\times0.1}=0.5
$$

3) 由图 2-14a 查得 $\psi=0.67$，故

$$
T=\psi\,T_{op}=0.67\times795=530\ ℃
$$

#### 例 4（p.39）断火后冷却

> 原始条件同例 3，热源从 $O_0$ 行至 $O_k$（行程 100 mm），求**断火后 10 s** 时 $O_k$ 点的温度。

解：
1) 热源作用时间 $t=100\ \mathrm{mm}/0.1\ \mathrm{cm/s}=100$ s。
2) 断火后 10 s，若热源继续则已到 $O_k'$，$O_k$ 的坐标 $x=-0.1\times10=-1.0$ cm，$R=1.0$ cm：

$$
T_{op}=\frac{4200}{2\times3.14\times0.42\times1.0}=1590\ ℃
$$

3) 正热源作用时间 $t=100+10=110$ s：

$$
\beta_a=\frac{0.1\times1.0}{2\times0.1}=0.5,\qquad
\tau_a=\frac{0.1^{2}\times110}{4\times0.1}=2.75
\;\Rightarrow\;\psi=1.0
$$

4) 假想负热源作用时间 $t-t_k=10$ s：

$$
\beta_a=0.5,\qquad \tau_a=\frac{0.1^{2}\times10}{4\times0.1}=0.25
\;\Rightarrow\;\psi=0.7
$$

5) 由式(2-19)：

$$
T=1590\times(1.0-0.7)=477\ ℃
$$

即断火后 10 s，$O_k$ 点从 1590 ℃ 的饱和值降到 477 ℃。

## 关键概念

- [[极限饱和状态]]：$T_{op}$ 的来源；ψ=1 就是饱和状态。
- [[点状热源]]、[[线状热源]]、[[面状热源]]：决定用哪一套 $\beta,\tau$（表 2-3）。
- [[Rosenthal 方程]]：$T_{op}$ 的解析表达式即 Rosenthal 解。

## 工程要点

- **ψ 图（图 2-14）分三张**：(a) 厚大焊件、(b) 薄板、(c) 细棒，横轴 τ、纵轴 ψ，曲线族按 β 取值。查图时 β、τ 与焊件类型必须对应。
- **ψ 的物理意义决定用法**：ψ 是"完成度"，所以吸热阶段直接乘、冷却阶段作差；不能反过来用。
- **断火后的温度不会立刻掉到室温**：例 4 中断火 10 s 仍有 477 ℃，因为 $T_{op}$ 本身随距离减小而升高（热源"停"在了附近），负热源的 ψ 只有 0.7。
- **工程用法**：计算预热/层间温度、估算 t₈/₅（800→500 ℃ 冷却时间）时的起点温度，都要先算 $T_{op}$ 再用 ψ 修正；第三章的热循环公式正是以此为基础。
- **多道焊**：每一道都可看作"一次吸热 + 一次均匀化"，多道之间用叠加原理（式 1-33）相加。

## 易错点

- **ψ 不是效率 η**：ψ 是饱和系数（0~1 的时间完成度），η 是电弧有效功率系数，两者毫无关系。
- **$T_{op}$ 必须用**该点当时位置**的 $R$**（不是起焊时的 $R$）：例 3 中 $R=2.0$ cm 是 20 s 时热源到 $O_k$ 的距离；例 4 中 $R=1.0$ cm 是断火后 10 s 时的距离。
- **断火后 $T_{op}$ 反而更高**：因为热源停在附近，$R$ 变小；冷却是由负热源项造成的，不是 $T_{op}$ 变小。
- **$\tau$ 中的 $v^2$**：$\tau_a=v^{2}t/(4a)$，量纲为 1；漏掉平方会把 τ 算错 10 倍。
- **切不可把式(2-19) 写成 $T_{op}[\psi(t)-\psi(t_k)]$**：负热源的作用时间是 $t-t_k$，不是 $t_k$。
- **薄板/细棒的 τ 含 $\delta$**：$\tau_2=(\frac{v^2}{4a}+\delta)t$；厚大焊件不含 δ（表面散热可忽略）。用错行会导致 τ 偏大、ψ 偏大。

## 关联

- 上一节：[[§2-4 极限饱和状态时温度场的简化计算法]]；下一节：[[§2-6 中厚板焊接时的温度场计算]]
- 相关概念：[[极限饱和状态]]、[[点状热源]]、[[线状热源]]、[[面状热源]]
- 相关公式：[[公式总表]]（式 2-17 ~ 2-19）
- 下游应用：[[第三章 焊接热循环参数及其应用]]（t₈/₅、冷却速度、峰值温度都由此推导）

File: 焊接传热学/03 第二章 温度场数学模型/§2-6 中厚板焊接时的温度场计算.md
---
type: 节
chapter: 2
section: "§2-6"
book_page: 40
pdf_page: 44
tags:
  - 焊接传热学
  - 章/02
  - 主题/温度场
  - 主题/材料物性
  - 类型/判据
aliases:
  - §2-6
  - 中厚板焊接时的温度场计算
  - 厚度修正系数
  - 中厚焊件
---

> 📄 原文：[[焊接传热学 张文钺.pdf#page=44]]（书 p.40–43）

# §2-6 中厚板焊接时的温度场计算

## 核心结论

- 厚大焊件、薄板、细棒都是从"无限厚 / 无限薄 / 无限细"推出来的；实际最常见的是**有一定厚度的中厚焊件**——手工电弧焊低碳钢时 **8~24 mm 板厚可近似属于中厚焊件**（p.41）。
- 中厚焊件的上表面传热像厚大焊件、下表面像薄板（图 2-17），边界条件改变，因此既不能用厚大公式也不能用薄板公式直接算（p.41）。
- 解决办法：**借用厚大焊件或薄板的极限饱和公式，再乘一个"厚度修正系数"** $K$ 或 $m$，系数由理论推导 + 实验数据建立（p.41）。
- 靠近热源（尤其 OZ 轴上）用式(2-20)（厚大公式 + K）较准；距热源较远（OZ 轴以外）用式(2-21)（薄板公式 + m）较准（p.41）。
- **[[临界板厚]] $h_{临}$**：板厚大到一定程度后传热过程不再受厚度影响（相当于半无限大体），这个转折板厚叫临界板厚，由冷却速度公式求出；厚大焊件与薄板的分界线**不是一个固定数值**，取决于材质、线能量和预热温度（p.41）。

## 公式与推导

### 式(2-20) 用厚大焊件极限饱和公式 + 厚度修正系数 K

$$
T=K\,\psi\,\frac{q}{2\pi\lambda R}\exp\!\left[-\frac{v}{2a}(R+x)\right]
\tag{2-20}
$$

**符号**：
- $K=f\!\left(\dfrac{vh}{2a},\ \dfrac{x}{h}\right)$ 厚大焊件的**厚度修正系数**，由图 2-18 查得；
- $\psi$ 厚大焊件的饱和系数（作为近似计算，一般取 1）；
- $x$ 所求点距上表面的垂直距离（沿板厚方向）；$h$ 中厚焊件板厚；
- 其余同前（$R=\sqrt{x^{2}+y^{2}+z^{2}}$，但此处坐标原点为热源、z 为板厚方向）。

**适用条件**：中厚焊件、点状热源、准稳态；**距热源较近**（尤其沿 OZ 轴上）精度较好。

**量纲检查**：$K,\psi$ 无量纲；$\dfrac{q}{2\pi\lambda R}=℃$ ✓；$\dfrac{v(R+x)}{2a}=1$ ✓。

**含义**：$K>1$ 说明有限厚度、"下面没有更多金属吸热"使温度**比厚大焊件更高**。$h\to\infty$ 时 $K\to1$，退回式(2-4)。例 5 中 C 点 $K=2.1$，比厚大焊件公式高出一倍多。

### 式(2-21) 用薄板极限饱和公式 + 厚度修正系数 m

$$
T=m\,\psi\,\frac{q}{2\pi\lambda h}\exp\!\left(-\frac{vx}{2a}\right)K_0\!\left(\frac{vr}{2a}\right)
\tag{2-21}
$$

**符号**：
- $m=f\!\left(\dfrac{vh}{2a},\ \dfrac{z}{h}\right)$ 薄板的**厚度修正系数**，由图 2-19 查得，$z$ 为距上表面的深度；
- $r=\sqrt{x^{2}+y^{2}}$ 距热源的水平距离；
- $\psi$ 薄板的饱和系数（准确计算时应采用中厚焊件时的饱和系数）。

**适用条件**：中厚焊件、线状热源近似、准稳态；**未考虑散热**（$\delta=0$）；**距热源较远**（OZ 轴以外）精度较好。

**量纲检查**：$\dfrac{q}{2\pi\lambda h}=℃$ ✓；指数与 $K_0$ 的无量纲自变量 $vr/2a=1$ ✓。

**含义**：$m$ 随深度 $z$ 变化——上表面 $m>1$、下表面 $m<1$（例 5 中 $m=1.13$ 与 $0.89$），故同一水平位置上下表面温差可达 200 ℃ 量级，这是角变形的热学根源。

### 图 2-18、图 2-19 的用法

| 图 | 横轴 | 曲线族 | 输出 |
|---|---|---|---|
| 图 2-18（p.42）厚大焊件的厚度修正系数 | $vh/2a$ | $x/h$ | $K$ |
| 图 2-19（p.42）薄板的厚度修正系数 | $vh/2a$ | $z/h$（上表面 0、中间 1/2、下表面 1） | $m$ |

### 临界板厚 h临

- 定义：在一定线能量 $E$ 下，板厚 $h$ 增大到某一值后，**再增大对传热过程不再有影响**，焊件相当于半无限大体；这个发生转折性变化的板厚称**临界板厚** $h_{临}$（p.41）。
- 求法：式(2-20)(2-21) 本身给不出 $h_{临}$，**要用冷却速度传热公式反求**（在下一章，见 [[第三章 焊接热循环参数及其应用]]）。
- 结论：$h_{临}$ 不是常数，随被焊金属材质、线能量、预热温度而变——所以"多厚算厚板"没有统一答案（p.41）。
- 工程判据：例 5 中 $h=20$ mm 与 $h=40$ mm 的计算温度只差约 20 ℃（815 → 795 ℃），已可当作厚大焊件处理；而 $h=2$ mm 与 $h=20$ mm 相差近 9000 ℃（理论值），厚度影响极大（p.43）。

#### 例 5（p.42–43）中厚焊件上 A、B、C 三点温度

> 钢板厚 $h=20$ mm，$q=4200$ J/s，$v=0.1$ cm/s，$\lambda=0.42$ J/(cm·s·℃)，$a=0.1$ cm²/s。求 A（$x=-2$、$y=0$、$z=0$）、B（$x=-2$、$y=0$、$z=h=2$ cm）、C（$x=0$、$y=0$、$z=2$ cm）三点的极限温度。

**（1）A 点**（上表面，距热源较远 → 用式 2-21）

$$
\frac{vh}{2a}=\frac{0.1\times2}{2\times0.1}=1,\qquad
\frac{vr}{2a}=\frac{0.1\times2}{2\times0.1}=1
$$

由图 2-19，$z=0$（上表面）时 $m=1.13$，且 $\psi=1$：

$$
T_A=1.13\times1\times\frac{4200}{2\times3.14\times0.42\times2}
\times e^{1}\times K_0(1)
=1.13\times796\times2.72\times0.42=1030\ ℃
$$

（其中 $q/(2\pi\lambda h)=796$ ℃，$e^{-vx/2a}=e^{+1}=2.72$，$K_0(1)=0.421$）

**（2）B 点**（下表面，$z=h$ → 用式 2-21，$m=0.89$）

$$
T_B=0.89\times1\times796\times2.72\times0.42=815\ ℃
$$

**上下表面温差 215 ℃**。

**（3）C 点**（正在热源下方 OZ 轴上 → 用式 2-20）

$x/h=2/2=1$、$vh/2a=1$，由图 2-18 查得 $K=2.1$，$\psi=1$，$R=2.0$ cm、$x=0$：

$$
T_C=2.1\times1\times\frac{4200}{2\times3.14\times0.42\times2.0}\times e^{-1}
=2.1\times800\times0.368=615\ ℃
$$

**（4）板厚影响的对照**：同一规范下若 $h=2$ mm，用薄板式(2-10) 算 A 点得 $T=9060$ ℃（纯理论值，实际不可能）；$h=20$ mm 时为 815~1030 ℃；$h=20\sim40$ mm 时趋于例 3 的 795 ℃。故"厚度修正"只在中等厚度区间是必需的。

## 关键概念

- [[中厚板传热模型]]：本节的核心方法——厚大/薄板公式 × 厚度修正系数。
- [[临界板厚]]：区分厚大焊件与薄板的判据，不是一个固定毫米数。
- [[点状热源]]、[[线状热源]]：式(2-20) 用点热源、式(2-21) 用线热源近似。
- [[极限饱和状态]]：两式都是饱和状态下的公式（ψ 可修正到吸热阶段）。

## 工程要点

- **8~24 mm 是中厚焊件的经验区间**（手工电弧焊低碳钢），这只是"近似属于"的说法，不是判据（p.41）。
- **两个系数不能混用**：$K$ 配式(2-20)（含 $R$、$x$、指数 $e^{-v(R+x)/2a}$），$m$ 配式(2-21)（含 $h$、$r$、$K_0$）。系数与公式必须成套。
- **查图参数先算清楚**：$vh/2a$ 是横轴；$K$ 用 $x/h$（沿板厚深度/板厚），$m$ 用 $z/h$。$h$ 一律用 cm。
- **上下表面温差**：例 5 中 215 ℃。板越厚、焊速越低，温差越大——这是厚板多层焊必须控制层间温度、以及角变形/余高的来源。
- **实用近似**：当 $vh/2a$ 与 $x/h$ 都较大时 $K\to1$（趋于厚大焊件）；当 $vh/2a$ 很小时 $m\to1$（趋于薄板）。查图时注意这两个极限，可判断读数是否离谱。
- **本章的定位**：中厚板是"工程真实板厚"，所以这一节的公式是后续各章（热循环、冷却速度）最常被引用的形式。

## 易错点

- **别把 $x$ 当水平坐标**：式(2-20) 中的 $x$ 在 $K=f(vh/2a,\ x/h)$ 里是**沿板厚的垂直距离**，而在指数 $e^{-v(R+x)/2a}$ 里 $x$ 是**沿焊速方向的坐标**——同一字母两处含义不同，是原书符号的疏漏，计算时按上下文区分（例 5 的 C 点：$x/h=2/2$ 用板厚方向，指数里 $x=0$ 用焊缝方向）。
- **式(2-21) 未计散热**：$\delta=0$，所以式中只有 $K_0(vr/2a)$，不要额外乘 $e^{-\delta t}$。
- **$h=2$ mm 算出 9060 ℃ 是数学结果**：超出模型适用范围（材料早已熔化、物性剧变），不能当真实温度报。
- **$K$、$m$ 不是常数**：二者都随 $vh/2a$ 与相对深度变化；$K$ 一般大于 1（有限厚度使热量无处可去、温度升高），$m$ 在上表面大于 1、下表面小于 1。查图前必须先算准 $vh/2a$，不要以为"修正系数一定是某个固定值"。
- **临界板厚不能从本章公式直接解出**：必须用冷却速度公式（下一章）。本章只给定义与定性判据。

## 关联

- 上一节：[[§2-5 加热及冷却阶段温度场的计算]]；下一节：[[§2-7 大功率高速移动热源的温度场计算]]
- 相关概念：[[中厚板传热模型]]、[[临界板厚]]、[[点状热源]]、[[线状热源]]、[[极限饱和状态]]
- 相关公式：[[公式总表]]（式 2-20、2-21）
- 判据来源：[[第三章 焊接热循环参数及其应用]]（冷却速度公式 → $h_{临}$）

File: 焊接传热学/03 第二章 温度场数学模型/§2-7 大功率高速移动热源的温度场计算.md
---
type: 节
chapter: 2
section: "§2-7"
book_page: 43
pdf_page: 47
tags:
  - 焊接传热学
  - 章/02
  - 主题/温度场
  - 主题/热源
  - 类型/公式
aliases:
  - §2-7
  - 大功率高速移动热源的温度场计算
  - 高速焊接温度场
  - 快速焊接传热
---

> 📄 原文：[[焊接传热学 张文钺.pdf#page=47]]（书 p.43–45）

# §2-7 大功率高速移动热源的温度场计算

## 核心结论

- 生产上为提效常用**大功率快速焊接**（如埋弧自动焊）。焊速增大到一定程度，传热过程发生**本质变化**：热源周围温度场分布特征改变（p.43）。
- 三个假定：① 提高 $v$ 时必须相应提高 $q$，即 **$q/v=$ 常数**；② 焊速极快，可近似认为热源**瞬时**从一端移到另一端，如同一个细长热源瞬时作用；③ 热源移动的**轴线上不存在温度梯度**，只在**垂直焊道方向**有热传播（p.43）。
- 模型：从焊件上截取厚度 $dx$ 的"薄片"，把三维问题化为"薄片一侧受**瞬时线状热源**作用"的二维问题（厚大焊件），或"面状瞬时热源作用在方形细棒上"的一维问题（薄板）（p.43–44）。
- 厚大焊件：$T=\dfrac{q}{2\pi\lambda vt}\exp\!\left(-\dfrac{r^{2}}{4at}\right)$，$r=\sqrt{y^{2}+z^{2}}$（式 2-22）——温度只随"离焊道轴线的距离"和"热源越过该截面后的时间"变化。
- 薄板：$T=\dfrac{q}{c\rho h v\sqrt{4\pi at}}\exp\!\left(-\dfrac{y^{2}}{4at}-\delta t\right)$（式 2-23）。
- 适用范围：不仅高速焊可用，**一般焊速也可用，焊速越大越准**；低碳钢 $v>36$ m/h（≈1 cm/s）即可应用；但**只能用于热源作用点前后方区域**，距焊缝较远处和热源前方区域都不能用（p.45）。

## 公式与推导

### 一、厚大焊件上快速焊接

**截片模型**（图 2-21、2-22）：取 MNLK–M″N″L″K″ 之间的金属薄片，使其正处所求点 A 的截面上；假定薄片之间不发生热交换，片内只有垂直于焊道的热传播。故只有热源到达该薄片时才有传热。薄片厚 $dx$，则厚大焊件的点状热源传热过程可看作"厚度 $dx$ 的薄片一侧有瞬时线状热源作用"。

瞬时线状热源的热能：

$$
Q_1=\frac{2q}{v}\,dx
$$

（书中注明：半个薄片占用了全部热能，故热源的功率增加一倍。）

用瞬时线状热源式(1-27)（不计散热 $\delta=0$）积分整理后得

$$
T(y,z,t)=\frac{q}{2\pi\lambda vt}\exp\!\left(-\frac{r^{2}}{4at}\right),
\qquad r=\sqrt{y^{2}+z^{2}}
\tag{2-22}
$$

**符号**：$y$ 距焊道中心线的横向距离；$z$ 距焊件表面的深度；$t$ **自热源到达所求点 A 所在截面时算起的传热时间**（不是从起焊算起）；$v$ 焊速。

**适用条件**：厚大焊件、**大功率高速**移动热源（$q/v$=常数）、轴线无温度梯度、只在垂直焊道方向传热、点热源、不计散热。

**量纲检查**：$\dfrac{q}{\lambda vt}=\dfrac{[\mathrm{J/s}]}{[\mathrm{J/(cm\cdot s\cdot℃)}][\mathrm{cm/s}][\mathrm{s}]}=℃$ ✓；$\dfrac{r^{2}}{4at}=1$ ✓。

**含义**：等温面是以焊道为轴的**圆柱面族**（因为 $T$ 只与 $r=\sqrt{y^{2}+z^{2}}$ 有关，与 $x$ 无关）。温度随时间按 $1/t$ 衰减（二维扩散特征）。热源扫过之后，某点的温度只取决于"过去多久"和"离焊道多远"。

**退化/自检**：$t\to0$ 时 $T\to\infty$（瞬时线源假设的假象，只在 $t$ 足够大时可用）；$r=0$ 处 $T=q/(2\pi\lambda vt)$，随 $t$ 单调下降。

### 二、薄板快速焊接

**截片模型**（图 2-23、2-24）：从薄板上截取同样一段截片，就相当于"一面状瞬时热源作用在方形的细棒上"（板厚方向 $h$、截片厚度 $dx$ 方向）。

用面状瞬时热源式(1-28) 整理（保留上下表面散热）：

$$
T(y,t)=\frac{q}{c\rho h v\sqrt{4\pi at}}
\exp\!\left(-\frac{y^{2}}{4at}-\delta t\right)
\tag{2-23}
$$

**符号**：$y$ 距热源运行轴线的垂直距离；$h$ 板厚；$\delta=\dfrac{2\alpha}{c\rho h}$ 薄板**表面散温系数**。书中特别说明：这里**只在上下表面散热**，不像真实细棒那样四面散热，故采用薄板的表面散温系数（p.44）。

**适用条件**：薄板、高速移动热源、热源功率沿板厚均匀、只在横向（$y$）有温度梯度、计入上下表面散热。

**量纲检查**：$c\rho h v\sqrt{at}$ 的单位为
$$[\mathrm{J/(cm^{3}\cdot℃)}][\mathrm{cm}][\mathrm{cm/s}][\mathrm{cm}]=\mathrm{J/(s\cdot℃)}$$
故 $q/(\cdot)=℃$ ✓；$\delta t$ 无量纲 ✓。

**含义**：等温线是**平行于焊道的直线**（因 $T$ 只与 $y$ 有关）。温度按 $1/\sqrt{t}$ 衰减（一维扩散特征），比厚大焊件的 $1/t$ 慢——薄板冷却更慢、热影响区更宽。

### 三、适用范围（p.45）

- 经验证明，式(2-22)(2-23) **不仅用于高速焊接，也可用于一般焊接速度**下的传热计算；**焊接速度越大，计算结果越准确**。
- 一般低碳钢焊接时，$v>36$ m/h（$=1$ cm/s）就可应用。
- 但两式**只能用于热源作用点前后方区域**：距焊缝较远的各点、以及热源作用点**前方**各区域均不能利用——因为这些地方与"轴线无温度梯度""只在垂直焊道方向传热"的假定矛盾。

## 关键概念

- [[高速移动热源]]：本节的热源模型，特征是 $q/v$=常数、轴线无温度梯度。
- [[点状热源]]、[[线状热源]]：截片后分别化归为瞬时线源（厚大焊件）与瞬时面源（薄板）。
- [[极限饱和状态]]：注意本节是**瞬态解**，不是准稳态——温度仍随时间变化。

## 工程要点

- **$q/v=$ 常数是前提**：提高焊速必须同步提高功率，否则线能量下降、熔深不足。这也是"高速焊 = 大功率 + 高焊速"的原因。
- **等温面形状**：厚大焊件 → 圆柱面族；薄板 → 平面族（平行于焊道）。这解释了高速焊时热影响区"窄而平直"。
- **时间 $t$ 的起点**：从**热源越过该截面**时算起，不是从起焊算起。算焊缝横截面温度分布时，沿焊缝不同位置要各自计时。
- **典型判据 $v>36$ m/h**：约 1 cm/s，低碳钢手工电弧焊常在 0.1~0.4 cm/s，埋弧焊可达 1~3 cm/s，故埋弧焊用本节公式较合适。
- **不能用于热源前方**：高速焊时热源前方几乎未受热，公式给出的却是非零高温，与事实矛盾。

## 易错点

- **式(2-22) 的 $r$ 不含 $x$**：$r=\sqrt{y^{2}+z^{2}}$ 是横截面内的距离；把 $x$ 放进去就变成点热源的 $R$，物理意义全错（高速假定下沿 $x$ 无梯度）。
- **$1/t$ 与 $1/\sqrt{t}$**：厚大焊件是二维扩散（$1/t$），薄板是一维扩散（$1/\sqrt{t}$）。写反了会得出"薄板冷得更快"的错误结论。
- **式(2-23) 分母里的 $v$ 不能漏**：漏掉 $v$ 量纲立刻不成立（会多出 cm/s 的量纲）。
- **$t=0$ 附近公式发散**：只在热源已越过该截面一段时间后适用。
- **$h$ 与 $dx$ 别混**：$h$ 是板厚（出现于式 2-23 的分母），$dx$ 是推导用的截片厚度（不出现在最终公式里）。
- **散热只算上下两面**：式(2-23) 用 $\delta=2\alpha/(c\rho h)$，不是细棒的 $\alpha L/(c\rho F)$。

## 关联

- 上一节：[[§2-6 中厚板焊接时的温度场计算]]；下一节：[[§2-8 其他焊接方法的温度场]]
- 相关概念：[[高速移动热源]]、[[点状热源]]、[[线状热源]]、[[面状热源]]
- 相关公式：[[公式总表]]（式 2-22、2-23）
- 上游基础：[[第一章 金属焊接的传热学基础]]（瞬时线状热源式 1-27、瞬时面状热源式 1-28、表面散热式 1-31）

File: 焊接传热学/03 第二章 温度场数学模型/§2-8 其他焊接方法的温度场.md
---
type: 节
chapter: 2
section: "§2-8"
book_page: 45
pdf_page: 49
tags:
  - 焊接传热学
  - 章/02
  - 主题/温度场
  - 主题/热源
  - 类型/方法
aliases:
  - §2-8
  - 其他焊接方法的温度场
  - 脉冲弧焊温度场
  - 电渣焊温度场
  - 电阻焊温度场
---

> 📄 原文：[[焊接传热学 张文钺.pdf#page=49]]（书 p.45–54）

# §2-8 其他焊接方法的温度场

## 核心结论

- 前面各节讲的是**手工电弧焊与埋弧自动焊**；目前已应用的焊接方法有 40 多种，本节只介绍**脉冲弧焊、电渣焊、电阻焊**三种的温度场计算（p.45）。
- **脉冲弧焊**：热源 = 连续作用的基本热源 $q_0$ + 周期性作用的脉冲热源，$q_M=q_0+q_p$；温度场经若干周期后进入**极限波动温度场**（饱和期与拉平期循环）（p.45–46）。
- **电渣焊**：热源本质、加热面积、热交换三点都与电弧焊不同，**不能用集中热源公式**计算；可简化为四种热源（均匀渣热源、均匀金属热源、两个滑块附近的集中渣/金属热源），前两种承担约 90% 的影响（p.48–50）。
- **电阻焊**：点焊温度场以**数值解法**最优；对接焊温度 = **均匀电阻热源 + 触点集中面热源**两部分之和；闪光对焊为准稳态，$T$ 随距烧化端面的距离指数衰减（p.51–54）。
- 这些方法的共同点：热源不再能当"点"，必须重新建模；公式多为**半理论半经验**，精度低于前面三类解。

## 公式与推导

### 一、脉冲弧焊时的温度场

#### 1. 脉冲弧焊的热源（p.45）

气保护脉冲弧焊因输出能量**周期性变化**，可认为由两个热源共同作用：

$$
q_M=q_0+q_p,\qquad t=t_p+t_k
$$

**符号**：$q_0$ 连续作用的基本热源功率；$q_p$ 周期性作用的脉冲热源功率；$t_p$ 脉冲时间；$t_k$ 间歇时间；脉冲周期 $t$；脉冲频率 $f=1/t$；脉冲时间比 $K=t_p/t$。

根据热源叠加原理，可把脉冲热源变换成"一系列虚拟连续热源"，其效果仍等于脉冲热源（图 2-25b）。

式(2-24)（初始时间恰好是**脉冲开始**时刻）与式(2-25)（初始时间恰好是**脉冲结束**时刻）分别给出两种初始相位下累积热能的表达：

$$
Q(t)=\int g_M(t)\,dt
$$

**含义**：把脉冲热源拆成"基本热源 $q_0$ 全程作用"与"脉冲热源 $q_p$ 仅在脉冲时间内作用"两部分叠加，逐周期累加。式(2-24)(2-25) 的完整求和号 OCR 已破损，此处只保留其分解思想。

#### 2. 极限波动温度场（p.46）

若热源连续移动，温度场也会周期性波动：某点 A 随热源等距离移动时，每一脉冲周期都包含一个**热饱和期**与一个**热拉平期**；经过若干周期后峰谷位置趋于稳定，称**极限波动温度场**（图 2-26）。

由于脉冲弧焊大都用于薄板一次焊透，故属于**线状热源**，其饱和状态公式即式(2-10)。为便于运算，作无量纲变换：

$$
T_0=\frac{q}{2\pi\lambda h},\qquad X=\frac{vx}{2a},\qquad Y=\frac{vy}{2a},\qquad R=\sqrt{X^{2}+Y^{2}}
$$

（计入散热时 $K_0$ 的自变量为 $\xi R$，$\xi$ 为散热修正系数。）

则焊件某点极限饱和状态下的温度

$$
T=T_0\,\theta=T_0\,e^{-X}K_0(\xi R)
\tag{2-26}
$$

$$
\theta=e^{-X}K_0(\xi R)
\tag{2-27}
$$

$$
T_M=\left(T_0+T_0\varphi_p\right)e^{-X}K_0(\xi R)=T_0(1+\varphi_p)\,\theta
\tag{2-28}
$$

$$
T_N=\left(T_0+T_0\varphi_2\right)e^{-X}K_0(\xi R)=T_0(1+\varphi_2)\,\theta
\tag{2-29}
$$

**符号**：$T_M$ 饱和期**峰点**温度的极限值；$T_N$ 拉平期**谷点**温度的极限值；$\varphi_p$ **脉冲温度增长系数**；$\varphi_2$ **脉冲温度拉平系数**；两者按 $K=t_p/t$、无量纲距离 $P$ 与无量纲时间 $\tau$ 查图 2-27（三张：K=1/3、1/2、2/3）。

**量纲检查**：$T_0=q/(2\pi\lambda h)=℃$ ✓；$X,Y,R,\xi$ 均无量纲 ✓；$\varphi_p,\varphi_2$ 无量纲 ✓。

**含义**：脉冲焊的温度不是定值，而是在 $T_N\sim T_M$ 之间波动。求出各点的波动范围再组合，即得**极限波动温度场**与温度波动曲线，进而可推算焊缝及热影响区的热循环曲线。

> ⚠️ 待校：式(2-28)(2-29) 的括号结构 OCR 作"$T_0+T_0\varphi$"，已按此还原；$\varphi_p,\varphi_2$ 的查图参数（$P$、$\tau$ 的确切定义）与 $\xi$ 的定义 OCR 破损。

### 二、电渣焊时的温度场

#### 1. 电渣焊热源的三个特点（p.48）

1. **热源本质不同**：电弧焊靠电弧空间气体介质的放电现象，通过电子、离子直接撞击金属表面的活性斑点发出大量热能；电渣焊通过液态熔渣中的**离子运动导电**，利用**电阻热**加热金属。渣池中电极下方存在**高温锥体**（图 2-28），电流主要通过电极末端高温锥体，在此锥体内电能转为热能。
2. **加热面积大、热源分散**：渣池体积比电弧焊熔池大几十倍。**最高温度反而比电弧焊低**——高温锥体约 2000 ℃ 左右，电弧斑点 3000 K 以上，渣池平均约 1700 ℃，电弧焊熔池（低碳钢）平均 1770±100 ℃。因此**不能用集中热源推导的传热公式**计算电渣焊温度场。
3. **热交换复杂**：熔渣、液态金属、母材、焊丝（板极）、冷却滑块、周围介质之间同时存在对流、辐射、导热，**以对流为主**。

#### 2. 四种简化热源（p.48–49）

| 热源 | 简化方式 | 适用场合 |
|---|---|---|
| ① 均匀渣热源 | 渣池沿板厚均匀分布，看成沿渣池深度 $h_s$ 均匀作用的两个热源（板两侧） | 板厚截面的温度场 |
| ② 均匀金属热源 | 熔池形成后作为热源，温度沿板厚和间隙均匀分布 | 板厚截面的温度场 |
| ③ 两个冷却滑块附近的集中渣热源 | 把滑块附近的渣池作为集中热源 | 板表面某点的热循环 |
| ④ 冷却滑块附近的集中金属热源 | 同上，金属熔池部分 | 板表面某点的热循环 |

试验表明：滑块附近的两个热源对温度场的影响**只占约 10%**，主要是①②起作用；③④因热交换复杂、影响因素多，**至今没有完整计算公式**（p.50）。

#### 3. 传热计算公式

**（1）均匀渣热源**：热量沿厚度均匀分布，相当于薄板焊接，可采用连续移动线状热源极限状态公式(2-10)。设均匀渣热源功率为 $q_s$、渣池高度 $h_s$，沿 X 方向均匀作用在间隙内板厚两侧（相当于**两个线性热源同时作用**），焊件上任意点 $A(x,y)$ 的温度为

$$
T=\frac{q_s}{2\pi\lambda h_s}\sum_{i=1}^{2}e^{-\frac{vx}{2a}}
K_0\!\left(\frac{v}{2a}\sqrt{x^{2}+(y\pm l)^{2}}\right)
\tag{2-30}
$$

**符号**：$2l$ 间隙中心线到两侧的距离（间隙宽度）；两个 $K_0$ 项分别对应间隙两侧的线热源；未计表面散热（$\delta=0$）。

**量纲检查**：$q_s/(\lambda h_s)=℃$ ✓；$K_0$ 自变量无量纲 ✓。

**（2）均匀金属热源**：同样可认为是线状热源，得

$$
T=\frac{q_M}{2\pi\lambda h}\sum_{i=1}^{2}e^{-\frac{vx}{2a}}
K_0\!\left(\frac{v}{2a}\sqrt{x^{2}+(y\pm l)^{2}}\right)
\tag{2-31}
$$

**（3）均匀金属热源的功率**：

$$
q_M=S_w\rho_w F_w v
\tag{2-32}
$$

**符号**：$S_w$ 金属熔池温度（1600~1700 ℃）下的金属**比热焓**；$\rho_w$ 钢的密度；$F_w$ 焊缝横断面积；$v$ 焊接速度。

**量纲检查**：$q_M=S_w\rho_w F_w v$：$[\mathrm{J/g}][\mathrm{g/cm^{3}}][\mathrm{cm^{2}}][\mathrm{cm/s}]=\mathrm{J/s}$ ✓。

**计算实例**（p.50，板厚 $h=100$ mm、渣池深 $h_s=60$ mm、间隙 $2l=20$ mm、$I=450$ A、$U=39$ V、$v=0.9$ m/h）：
- 空气与滑块散热占总功率 10%，故 $q=IU\eta=450\times39\times0.9=15795$ J/s；
- 计算得 $q_s=6119$ J/s、$q_M=1176$ J/s；
- 用式(2-30)(2-31) 算出的 $h/2$ 截面温度场（图 2-33）与实测热循环曲线比较，**基本相符**。

> ⚠️ 待校：式(2-30)(2-31) 的系数与 $h_s$、$l$ 的位置 OCR 基本丢失（只余 `y+1`、`q_Es` 等碎片）。此处按"两个平行线热源叠加"的物理结构还原：单侧线热源用式(2-10)，两侧相加，符号取 $y\pm l$。分母用 $h_s$ 还是 $h$（板厚）原书未明，笔记暂按"渣池深度"取 $h_s$；实际计算建议以原书 p.47 图 2-31 为准。

### 三、电阻焊时的温度场

#### 1. 点焊时的温度场（p.51）

**特点**：温度随时间变化非常快、且很不均匀；焊接时的塑性变形有助于减弱不均匀性（增大接触面积、降低某些凸点电流密度）。通常讨论**断电时刻**的温度场，因为此时温度最高。

**图 2-34**：点焊 12+12 mm 低合金钢板断电时的温度场——靠近焊核的等温线成**闭合椭圆**，远离焊核的等温线几乎与 $z$ 轴垂直。

**（1）数值解法**（p.51–52）

热传导微分方程

$$
\frac{\partial T}{\partial t}=a\left(\frac{\partial^{2}T}{\partial x^{2}}+\frac{\partial^{2}T}{\partial y^{2}}+\frac{\partial^{2}T}{\partial z^{2}}\right)+\frac{q_v}{c\rho}
\tag{2-33}
$$

其中 $q_v=j^{2}\rho_r$ 为电流通过电阻产生的**内热源强度**（$j$ 电流密度，$\rho_r$ 电阻率），$a$ 为热扩散率。

把物体分成边长 $h=0.1\sim0.2$ mm 的小立方体基元（图 2-35），取每个基元内 $a$、坐标、物性为常数，对上式作差分变换，即可由相邻基元温度求中心基元温度（三维六邻点稳态格式）：

$$
T_{16}=\frac{T_{6}+T_{7}+T_{15}+T_{17}+T_{25}+T_{26}}{6}
$$

**边界条件**（三类）：
1. 焊件与电极之间的边界：$T_1=T_2=\cdots=T_6=$ 常数（电极压紧处温度恒定）；
2. 工件与上下不导电介质之间的边界：绝热，如 $T_7=T_8,\ T_9=T_{10},\ T_{29}=T_{30}$；
3. 焊件侧面与介质之间的边界：按对流/辐射给出，如 $T_{19}=T_{1},\ T_{20}=T_{5}$。

方程的数目等于基元数目，非常之多，**必须借助电子计算机求解**。

**（2）解析解法**（p.52）

忽略电极与工件接触点上的电阻、忽略表面换热（对流与辐射），对固定不动热源用**圆柱坐标**：

$$
\frac{\partial T}{\partial t}=a\left(\frac{\partial^{2}T}{\partial r^{2}}+\frac{1}{r}\frac{\partial T}{\partial r}+\frac{\partial^{2}T}{\partial z^{2}}\right)+\frac{j^{2}\rho_r}{c\rho}
\tag{2-34}
$$

若再取 $a$、$\lambda$、$\rho_r$ 为**常数**，则得式(2-35)——书中只说明"为了简化式(2-34) 的求解，常采用 $a,\lambda,\rho_r$ 为常数，故可写成式(2-35)"，其形式与式(2-34) 相同，区别仅在物性取常值（OCR 未能保留两式的书写差异，此处不重复排印）。

但触点直径在不断变化（$j$、$\rho_r$ 随之变化），故式(2-35) 仍很难解。**粗略估算**可按薄板瞬时热源公式（式 1-27 类）计算：

$$
T(r,t)=\frac{Q}{c\rho h(4\pi at)}\exp\!\left(-\frac{r^{2}}{4at}-\delta t\right)
$$

**符号**：$Q$ 刚断电瞬时被焊件所具有的热能；$h$ 板厚；$t$ 线状热源的作用时间；$\delta$ 散温系数；$r$ 距加热中心的距离。较精确计算仍以**数值解法**为宜。

> ⚠️ 待校：式(2-33)~(2-35) 的右端在 OCR 中只剩 $\partial T/\partial t$ 与文字说明，内热源项 $j^{2}\rho_r/(c\rho)$ 按电磁-热耦合的标准形式补全；式(2-35) 与式(2-34) 在书中是否形式相同无法确认（可能只写"取常数的简化式"）。

#### 2. 对接焊（电阻对焊）的温度场（p.53）

认为由两个热源组成：**沿焊件本身均匀分布的电阻热源** + **接触点附近瞬时集中的均匀面状热源**。假定：对接件沿截面温度分布均匀、接触电阻析出的热沿两侧传走、物性随温度线性变化。

$$
\rho_r(T)=\rho_{r0}\left(1+\beta T\right)
\tag{2-36}
$$

**符号**：$\rho_{r0}$、$(c\rho)_0$ 为 $T=0$ ℃ 时的电阻率与容积比热容；$\beta$ 为 $\rho_r/(c\rho)$ 升高的温度系数。

两种热源加热温度之和：

$$
T(x,t)=T_1(t)+T_2(x,t)
\tag{2-37}
$$

$T_1$ 为对接件通过电流由**内部电阻**被加热的温度，可用指数曲线表示：

$$
T_1(t)=\frac{1}{\beta}\left[\exp\left(\beta w_0 t\right)-1\right]
\tag{2-38}
$$

**符号**：$w_0$ 初始加热速度，$w_0=\dfrac{\rho_{r0}}{(c\rho)_0}j^{2}$，$j$ 电流密度。

**量纲检查**：$\beta w_0t=\dfrac{1}{℃}\cdot\dfrac{℃}{s}\cdot s=1$ ✓；$\dfrac{1}{\beta}=℃$ ✓。

$T_2$ 为触点附近通过电流产生的**瞬时集中电阻热**所加热的温度：

$$
T_2(x,t)=\frac{Q_2}{c\rho\sqrt{4\pi at}}\exp\!\left(-\frac{x^{2}}{4at}\right)
\tag{2-39}
$$

**符号**：$Q_2$ 焊接时间内**单位触点面积**上析出的总热能（原书给出由析热强度系数 $k$、电压、$\rho_{r0}$、$(c\rho)_0$ 等组成的式子，OCR 已破损，此处不硬填）；$k$ 为触点上的析热强度系数：低碳钢和低合金钢 $k=2.6\sim3.0$，45 号钢 $k=2.0\sim2.3$，18-8 不锈钢 $k=0.07\sim0.08$，铝 $k=0.34\sim0.36$，铜 $k=0.14\sim0.15$。

**量纲检查**：$Q_2/(c\rho\sqrt{at})=\dfrac{[\mathrm{J/cm^{2}}]}{[\mathrm{J/(cm^{3}\cdot℃)}][\mathrm{cm}]}=℃$ ✓。

**轴向温度分布的三区特征**（图 2-36a，长夹钳距离）：
1. **区域 1**：接触电阻集中析热，温度最高、温度梯度大；
2. **区域 2**：主要由均匀电阻热源加热，温度分布均匀；
3. **区域 3**：电极夹钳散热，温度逐渐降低。

夹钳距离**短**时，均匀加热的区域 2 基本消失（图 2-36b）。两夹钳间距离通常**不应超过焊件直径或厚度**：距离大则电阻（$2R_0$）增大、功率提高，但顶锻时焊件有失去稳定性的可能（p.53）。

#### 3. 闪光对焊的温度场（p.54）

闪光对焊时端面熔化并被闪光带出，电流密度、接触电阻、烧化边界（端面）不断移动，计算大为复杂，只能给出用于工艺估算的简单公式，**仅适用于准稳定状态**。

当被焊件前端面以不变的**送进速度**烧化时，温度场趋近准稳定：温度分布与时间无关，只取决于金属热物理性质与烧化条件：

$$
T(x)-T_0=\left(T_w-T_0\right)\exp\!\left(-\frac{v_b x}{2a}\right)
\tag{2-40}
$$

**符号**：$T_0$ 初始温度（连续闪光时 $T_0\approx0$ ℃，预热闪光时 $T_0=T_y$ 即预热温度）；$T_w$ 端面温度，准稳态时等于金属**熔点**；$v_b$ 烧化速度；$x$ 某点至烧化端面的距离。

**量纲检查**：$v_bx/2a=[\mathrm{cm/s}\cdot\mathrm{cm}]/[\mathrm{cm^{2}/s}]=1$ ✓。

**预热方法**：周期性移动夹钳，使端面周期性压紧、电流周期性短路——故带预热的闪光焊电流是**断续脉冲式**的。计算时把断续电流换算为**等效均方值电流**连续加热：

$$
j_e=j\sqrt{\frac{\sum t_i}{t_0}}
\tag{2-41}
$$

**符号**：$j$ 实际使用的断续电流密度；$\sum t_i$ 通以电流密度 $j$ 的所有脉冲时间总和；$t_0$ 整个断续加热总时间。

**量纲检查**：$j\sqrt{t_i/t_0}$ 无量纲因子 × 电流密度 ✓。

有预热时，夹钳间区段温度也是两部分之和 $T(x,t)=T_1(t)+T_2(x,t)$：$T_1$ 由等效均方值电流密度 $j_e$ 加热产生（用式 2-38），$T_2$ 为主要由触点附近集中热源产生的温度：

$$
T_2(x,t)=\frac{q}{F c\rho\sqrt{4\pi at}}\exp\!\left(-\frac{x^{2}}{4at}\right),
\qquad q=U_x j
\tag{2-42}
$$

**符号**：$q=U_xj$ 触点处集中热源的功率；$U_x$ 触点处的电压降，约 0.4~0.6 V；$F$ 触点面积。

**量纲检查**：$q/(Fc\rho\sqrt{at})=\dfrac{[\mathrm{J/s}]}{[\mathrm{cm^{2}}][\mathrm{J/(cm^{3}\cdot℃)}][\mathrm{cm}]}=℃$ ✓。

> ⚠️ 待校：式(2-39) 中的 $Q_2$ 表达式与式(2-42) 的分母 $F$ 在 OCR 中均不可辨（只余 $q=U_xj$ 的说明），此处按"面热源 + 瞬时源核"的标准形式还原；$F$（触点面积）在原文是否出现无法确认。

## 关键概念

- [[点状热源]]：电弧焊的模型；电渣焊因加热面积大而**不能**套用。
- [[极限饱和状态]]：脉冲弧焊的"极限波动温度场"是其波动版本。
- [[高速移动热源]]：与脉冲焊的"虚拟连续热源"变换同属叠加原理的应用。
- [[中厚板传热模型]]：电渣焊厚板（100 mm）已远超中厚板范围，必须改用本节模型。

## 工程要点

- **脉冲弧焊的价值**：能量周期性输出 → 熔池周期性凝固/重熔，细化晶粒、减少热输入，常用于封底焊、高强钢、铝合金、钛合金、不锈钢等重要产品（p.45）。
- **脉冲参数**：$K=t_p/t$ 是核心工艺参数，图 2-27 分 K=1/3、1/2、2/3 三张图；K 越大，温度波动越小。
- **电渣焊的固有缺陷**：热源分散、加热面积大、高温停留时间长 → **热影响区组织粗大**，严重影响接头机械性能（p.47）。这是电渣焊必须正火处理的原因。
- **电渣焊的温度量级**：渣池平均 1700 ℃、高温锥体约 2000 ℃，低于电弧斑点（>3000 K）——"功率大但温度低"的典型。
- **点焊的工程要点**：讨论**断电时刻**温度场（温度最高），用于判断焊核大小与组织；数值解法是主流。
- **电阻对焊的适用限制**：因集肤效应使温度分布不均、且强烈氧化，一般只能焊**截面较小**的零件（p.54）。
- **闪光对焊的 $k$ 值**：不同材料差别极大（不锈钢 0.07~0.08 vs 低碳钢 2.6~3.0），选错会让温升估算差一个数量级。

## 易错点

- **电渣焊不能用 $q/(2\pi\lambda R)$ 类公式**：热源不是"点"，高温锥体有体积、渣池有深度；书中明确"不能用集中热源推导出的传热公式"。
- **脉冲焊的 $q_M$ 不是"平均功率"**：它是基本热源与脉冲热源功率之和的**峰值**概念；平均功率要按时间比 $K$ 折算。
- **$T_M$ 与 $T_N$**：$T_M$ 是饱和期**峰点**（最高），$T_N$ 是拉平期**谷点**（最低）；不要与"饱和温度 $T_{op}$"混淆。
- **电渣焊的"均匀渣热源"是两处、不是一处**：板厚两侧各一个线热源，故式(2-30)(2-31) 是两项 $K_0$ 之和。
- **式(2-38) 的 $\beta$ 在分母**：$\beta$ 是电阻温度系数（1/℃），$\beta\to0$ 时该式应退化为线性升温 $T_1\to w_0t$（用洛必达法则验证），不是发散。
- **闪光对焊式(2-40) 的 $T_w$ 是熔点**：不是室温，也不是预热温度；$T_0$ 才是初始/预热温度。
- **单位**：电渣焊 $v$ 常给 m/h，必须换成 cm/s；$h$、$h_s$、$2l$ 一律换成 cm。

## 关联

- 上一节：[[§2-7 大功率高速移动热源的温度场计算]]
- 相关概念：[[点状热源]]、[[线状热源]]、[[面状热源]]、[[极限饱和状态]]、[[高速移动热源]]
- 相关公式：[[公式总表]]（式 2-24 ~ 2-42）
- 后续方法：[[第四章 焊接温度场的数值积分解法]]、[[第五章 焊接温度场的有限差分解法]]（点焊温度场的数值解法在此展开）
- 上游基础：[[第一章 金属焊接的传热学基础]]（叠加原理式 1-33、瞬时源式 1-27/1-28）
