Repository: 2486809961-alt/welding-heat-transfer

# 焊接传热学 · Obsidian 知识库

张文钺《焊接传热学》整本书拆出来的结构化 Obsidian 库：**7 章 37 节 + 1 绪论，每节一篇笔记 + 43 张原子概念卡 + 公式库/术语表/附表用法**，每条结论都带原书页码，公式全部 LaTeX 化。

- 🌐 网页版（在线看 + 一键下载）：**https://2486809961-alt.github.io/welding-heat-transfer/**
- ⬇️ 整库下载：右侧 **Releases** → `welding-heat-transfer-vault.zip`

## 内容

| 目录 | 是什么 |
|---|---|
| `00 索引/` | MOC 总入口、全书目录与页码对照、公式总表、概念地图、学习路径、待校清单 |
| `01 绪论/` · `02–08 各章/` | 绪论 + 7 章 37 节逐节笔记（解析解、热循环参数、数值积分、有限差分、有限元、热象法） |
| `09 概念卡/` | 43 张原子概念卡，双向链接，一卡一个概念 |
| `10 公式库/` | 公式总表 + 从瞬时点热源到 t8/5 的完整推导链 |
| `11 附表数据/` | e⁻ˣ / erf / K₀ / Ei 函数表用法 + scipy 重算对照 |
| `12 术语/` | 中英术语对照 |

File: 焊接传热学/03 第二章 温度场数学模型/第二章 焊接温度场及其数学模型.md
---
type: 章
chapter: 2
section: "全章"
book_page: 27
pdf_page: 31
tags:
  - 焊接传热学
  - 章/02
  - 主题/温度场
  - 主题/热源
aliases:
  - 第二章
  - 焊接温度场数学模型
  - 温度场及其数学模型
---

> 📄 原文：[[焊接传热学 张文钺.pdf#page=31]]（书 p.27–55，全章）

# 第二章 焊接温度场及其数学模型

## 一句话

把焊件按**厚大焊件 / 薄板 / 细棒**分成三类（点 / 线 / 面热源），用解析解给出任意点的温度场。

## 知识结构

```
第二章 焊接温度场及其数学模型
├─ §2-1 厚大焊件（点状热源，三维导热）     → §2-1 厚大焊件连续焊接时的温度场
│   ├─ 点状连续固定热源（补焊缺陷）          式(2-1)(2-2)
│   └─ 点状连续移动热源（正常焊接）          式(2-3)~(2-7)
├─ §2-2 薄板（线状热源，二维导热）         → §2-2 薄板焊接时的温度场
│   ├─ 线状连续固定热源                      式(2-8)
│   └─ 线状连续移动热源                      式(2-9)~(2-11)
├─ §2-3 细棒（面状热源，一维导热）         → §2-3 细棒焊接时的温度场
│   └─ 面状连续固定 / 移动热源               式(2-12)~(2-14)
├─ §2-4 无因次图解简化计算                 → §2-4 极限饱和状态时温度场的简化计算法
│   └─ Ω(φ) 查图法（图 2-10 / 2-12）         式(2-15)(2-16)
├─ §2-5 非饱和阶段（有限时间）             → §2-5 加热及冷却阶段温度场的计算
│   └─ 吸热阶段 + 均匀化阶段（饱和系数 ψ）    式(2-17)~(2-19)
├─ §2-6 中厚板（有限厚度修正）             → §2-6 中厚板焊接时的温度场计算
│   └─ 厚度修正系数 K、m；临界板厚 h临       式(2-20)(2-21)
├─ §2-7 大功率高速移动热源                 → §2-7 大功率高速移动热源的温度场计算
│   └─ 瞬时线源 / 面源近似                   式(2-22)(2-23)
└─ §2-8 其他焊接方法                       → §2-8 其他焊接方法的温度场
    ├─ 脉冲弧焊（基本源 + 脉冲源）
    ├─ 电渣焊（四种简化热源）
    └─ 电阻焊（点焊、对接焊、闪光对焊）
```

三条主线（务必分清）：

| 焊件 | 热源模型 | 导热维数 | 饱和温度 T_op 的衰减 |
|---|---|---|---|
| 厚大焊件（半无限大体） | [[点状热源]] | 3D | ∝ 1/R |
| 薄板 | [[线状热源]] | 2D | ∝ K₀(·)（对数型） |
| 细棒 | [[面状热源]] | 1D | ∝ 指数衰减 |

## 核心结论（本章必须记住的 8 条）

1. **连续作用热源分三类**：连续固定热源（v=0，相当于补焊缺陷）、正常速度连续移动热源（正常焊接/堆焊）、高速移动热源。三者的温度场特征完全不同（p.27）。
2. **厚大焊件点状连续固定热源**：T_op = q/(2πλR)，温度只与 R 成反比、与时间无关；R→0 时理论上 T→∞，实际只到金属熔点与沸点之间（p.27–28）。
3. **点状连续移动热源**：进入 [[极限饱和状态]]（t→∞）后温度场是**准稳定**的，"和热源一起移动，就好像火车带着列车一样"；公式为 T = q/(2πλR)·exp[−(v/2a)(R+x)]（p.29，式 2-4）。
4. **热源前后不对称**：厚大焊件 X 轴上，热源**后面**各点温度与焊速无关（T = q/(2πλR)），**前面**各点陡降（多一个 exp(−vx/a) 因子）。薄板则相反——前面梯度大、后面梯度小，且后面温度仍与焊速有关（p.31、p.33）。
5. **薄板/细棒必须计表面散热**：厚大焊件表面散热可忽略，薄板、细棒不能忽略，公式中多乘 exp(−δt)，散温系数 δ 薄板为 2α/(cρh)、细棒为 αL/(cρF)（p.24–25、p.28–30）。
6. **极限饱和温度可以查图算**：用无因次量 Ω₁ = 4πλaT/(qv)（厚大）或 Ω₂ = 2πλhT/q（薄板），由图 2-10、图 2-12 读出 p 或 P，再由 R = 2ap/v 或 r = 2aP/v 反算等温线半径（p.34–37）。
7. **有限时间用饱和系数 ψ 修正**：T(t) = ψ(β,τ)·T_op，ψ 由 β、τ 查图 2-14；断火（冷却）用正负热源叠加 T = T_op[ψ(t) − ψ(t−t_k)]（p.37–40）。
8. **实际板厚的影响有上限**：板厚大到一定程度就不再影响传热（相当于半无限大体），这个转折板厚叫 [[临界板厚]] h临，由冷却速度公式求出；厚大焊件与薄板的分界线不是固定数值，取决于材质、线能量和预热温度（p.41）。

## 核心公式

| 公式 | 含义 | 适用条件 | 来源 |
|---|---|---|---|
| $T=\dfrac{q}{2\pi\lambda R}\left[1-\Phi\!\left(\dfrac{R}{\sqrt{4at}}\right)\right]$ | 点状连续固定热源，经 t 秒 | 厚大焊件、点热源、物性常数 | p.27 式(2-1) |
| $T_{op}=\dfrac{q}{2\pi\lambda R}$ | 点状固定热源饱和温度 | t→∞ | p.28 式(2-2) |
| $T=\dfrac{q}{2\pi\lambda R}\exp\!\left[-\dfrac{v}{2a}(R+x)\right]$ | 点状移动热源准稳态 | 厚大焊件、t→∞、正常焊速 | p.29 式(2-4) |
| $T=\dfrac{q}{4\pi\lambda h}\left[-\mathrm{Ei}\!\left(-\dfrac{r^{2}}{4at}\right)\right]$ | 线状连续固定热源 | 薄板、线热源 | p.30 式(2-8) |
| $T=\dfrac{q}{2\pi\lambda h}e^{-\frac{vx}{2a}}K_0\!\left(\dfrac{vr}{2a}\right)$ | 线状移动热源准稳态 | 薄板、t→∞ | p.31 式(2-10) |
| $T=\dfrac{q}{2\lambda F k}e^{-\frac{vX}{2a}}e^{-k\lvert X\rvert},\;k=\sqrt{\dfrac{v^{2}}{4a^{2}}+\dfrac{\delta}{a}}$ | 面状移动热源准稳态 | 细棒、t→∞ | p.32 式(2-14) ⚠️ |
| $\Omega_1=\dfrac{1}{p}e^{-p(1+\cos\varphi)}$ | 厚大焊件等温线查图 | 准稳态、无因次 | p.35 式(2-15) |
| $\Omega_2=e^{P_2}K_0(P_2)\,e^{-P_2(1+\cos\varphi)}$ | 薄板等温线查图 | 准稳态、无因次 | p.36 式(2-16) |
| $T=\psi(\beta,\tau)\,T_{op}$ | 吸热阶段 | 0<t<∞ | p.37 式(2-17) |
| $T=K\psi\dfrac{q}{2\pi\lambda R}e^{-\frac{v}{2a}(R+x)}$ | 中厚板（按厚大公式） | 距热源较近、沿 OZ 轴 | p.41 式(2-20) |
| $T=m\psi\dfrac{q}{2\pi\lambda h}e^{-\frac{vx}{2a}}K_0\!\left(\dfrac{vr}{2a}\right)$ | 中厚板（按薄板公式） | 距热源较远 | p.41 式(2-21) |
| $T=\dfrac{q}{2\pi\lambda vt}\exp\!\left(-\dfrac{r^{2}}{4at}\right)$ | 高速热源、厚大焊件 | q/v=常数、只在垂直焊道方向传热 | p.44 式(2-22) |

> 符号约定（全章通用）：$q$ 热源有效功率 J/s；$\lambda$ 导热系数 J/(cm·s·℃)；$a$ 热扩散率 cm²/s；$c\rho$ 容积比热容 J/(cm³·℃)；$R$ 距热源距离 cm；$h$ 板厚 cm；$F$ 细棒断面积 cm²；$v$ 焊速 cm/s；$T$ 均为**温升**（已扣除初始温度 $T_0$）。

## 工程含义

1. **厚大焊件看 $1/R$，薄板看 $K_0$，细棒看指数**——决定"热影响区有多宽"的首先是焊件厚度与线能量的相对关系，不是电流电压本身。
2. **焊速提高使热源前方温度陡降、后方温度相对滞留**，这是焊缝成形"前坡陡、后坡长（鱼尾状）"、以及后热区晶粒粗大的直接热学原因（p.31、p.33）。
3. **补焊（v=0）比正常焊接更容易在热源周围形成长时间高温**，因为 T_op = q/(2πλR) 与焊速无关，没有"移动带走热量"的冷却效应（p.27–29）。
4. **薄板/细棒的表面散热不可忽略**：板越薄、棒越细，δ 越大，温度峰值越低、冷却越快——所以薄板焊接要降低热输入才不会烧穿（p.24–25）。
5. **中厚板（低碳钢手工电弧焊 8–24 mm）上下表面温差可达 200 ℃ 量级**（例 5 中 1030 ℃ 与 815 ℃），这是角变形与未熔透的重要热学根源（p.42–43）。
6. **高速焊（低碳钢 v > 36 m/h ≈ 1 cm/s）可用瞬时线源近似**，等温线近似为以焊道为轴的圆柱面族，热影响区窄（p.45）。

## 易错点 / 常考辨析

1. **厚大焊件 vs 薄板公式何时用**：判据不是"板有多厚"，而是 [[临界板厚]]——由材质、线能量、预热温度共同决定的分界板厚。20 mm 低碳钢在例 5 的规范下已接近厚大焊件（p.43）。
2. **"点状/线状/面状"说的是热源模型的维数，不是焊件的形状**：厚大焊件→半无限大体→点状热源（3D）；薄板→线状热源（2D）；细棒→面状热源（1D）。热源维数越低，温度随时间衰减越慢（T ∝ t^(−3/2)、t^(−1)、t^(−1/2)）（p.23）。
3. **固定热源与移动热源的饱和温度不同**：v=0 时 T_op = q/(2πλR)（式 2-2、2-5 完全相同）；v≠0 时多出 exp[−(v/2a)(R+x)]。不要漏掉指数项，也不要把它写成 exp(−vR/2a)（错：R 与 x 不能混）。
4. **x 的正方向**：书中 x 正方向指向**热源前方**（焊速方向）。写成 exp[−(v/2a)(R+x)] 时，热源前方 x>0 → 温度低；热源后方 x=−R → 指数为 0 → 与固定热源相同。方向搞反，结论正好相反。
5. **薄板公式中 $\lambda h$ 是一个整体**（"单位宽度导热系数"），量纲为 J/(s·℃)；漏掉 h 会把温度算大几倍。
6. **ψ 是"饱和系数"，不是效率**：ψ∈[0,1]，含义是该时刻温度占饱和温度的比例；与电弧有效系数 η 完全是两件事（p.37）。

## 本章待校

- ⚠️ **p.30 式(2-9)、p.32 式(2-13)**：一般（非饱和）移动热源的积分表达式 OCR 严重破损（只剩 `4a(t−t')`、`exp` 片段）。笔记按标准形式还原为"瞬时源核 × 表面散热衰减 $e^{-\delta(t-t')}$"的积分，系数取 $1/(4\pi\lambda h)$ 与 $1/(Fc\rho\sqrt{4\pi a})$（分别由式 1-27、1-28 与累积原理式 1-33 推出，量纲已校）。原书可能把散热项写在另一个位置。
- ⚠️ **p.32 式(2-14) 及表 2-3 细棒行**：一维含散热的准稳态解按 $k=\sqrt{v^{2}/4a^{2}+\delta/a}$ 还原，OCR 仅存 `q/F`、`2λ`、`exp` 与 `v²/4a²+δ/a` 的碎片。表 2-3 中细棒行的 β₃、τ₃ 表达式不可辨，笔记只保留其物理含义（β 为无因次坐标、τ 为无因次时间），未硬填公式。
- ⚠️ **p.47 式(2-30)、p.47 式(2-31)**：电渣焊"两个线状热源叠加"式的系数与 $h_s$、$l$ 的位置 OCR 基本丢失，笔记只给出叠加结构 $K_0(vr_1/2a)+K_0(vr_2/2a)$ 与符号含义，系数待核。
- ⚠️ **p.36 例 2 数值不自洽**：按式 $\Omega_2=2\pi\lambda hT/q$ 代入 $q=\eta UI=0.7\times120\times20=1680$ J/s 得 0.283，而书中印 0.196；0.196 恰对应 $q=UI=2400$（未乘 η）。疑为原书漏乘有效系数，笔记按原书数值引用并注明。
- ⚠️ **p.50–51 式(2-28)(2-29) 与图 2-27**：脉冲弧焊的 $\varphi_p$、$\varphi_2$ 查图参数（K、P、τ 的确切定义）OCR 破损，只确认 $K=t_p/t$；式(2-28)(2-29) 的系数按 $T_0(1+\varphi)$ 结构还原。
- 说明：§2-8 中电阻焊解析式（2-39)(2-42) 的系数 OCR 亦破损，已在对应节笔记标 ⚠️，不作为重点待校项（该书本身声明"只能作粗略估算"）。

## 关联

- 上位：[[焊接传热学 MOC]]、[[全书目录与页码对照]]
- 前章：[[第一章 金属焊接的传热学基础]]（瞬时热源式 1-25~1-28、累积原理式 1-33、表面散热式 1-29~1-32）
- 后章：[[第三章 焊接热循环参数及其应用]]（本章的 T(t) 曲线即热循环；临界板厚由冷却速度公式给出）
- 概念：[[点状热源]]、[[线状热源]]、[[面状热源]]、[[极限饱和状态]]、[[Rosenthal 方程]]、[[临界板厚]]、[[中厚板传热模型]]、[[高速移动热源]]
- 公式汇总：[[公式总表]]
