Repository: 2486809961-alt/welding-heat-transfer

# 焊接传热学 · Obsidian 知识库

张文钺《焊接传热学》整本书拆出来的结构化 Obsidian 库：**7 章 37 节 + 1 绪论，每节一篇笔记 + 43 张原子概念卡 + 公式库/术语表/附表用法**，每条结论都带原书页码，公式全部 LaTeX 化。

- 🌐 网页版（在线看 + 一键下载）：**https://2486809961-alt.github.io/welding-heat-transfer/**
- ⬇️ 整库下载：右侧 **Releases** → `welding-heat-transfer-vault.zip`

## 内容

| 目录 | 是什么 |
|---|---|
| `00 索引/` | MOC 总入口、全书目录与页码对照、公式总表、概念地图、学习路径、待校清单 |
| `01 绪论/` · `02–08 各章/` | 绪论 + 7 章 37 节逐节笔记（解析解、热循环参数、数值积分、有限差分、有限元、热象法） |
| `09 概念卡/` | 43 张原子概念卡，双向链接，一卡一个概念 |
| `10 公式库/` | 公式总表 + 从瞬时点热源到 t8/5 的完整推导链 |
| `11 附表数据/` | e⁻ˣ / erf / K₀ / Ei 函数表用法 + scipy 重算对照 |
| `12 术语/` | 中英术语对照 |

## 怎么用

1. **网页看**：打开上面的 Pages 站点，左侧目录按章节，顶部可全文搜索，公式已渲染。
2. **下载进 Obsidian**：Releases 下 `welding-heat-transfer-vault.zip`，解压后用 Obsidian「打开本地仓库」指向解压目录即可。
3. **克隆**：`git clone https://github.com/2486809961-alt/welding-heat-transfer.git`

从 `焊接传热学/00 索引/焊接传热学 MOC.md` 进，按章跳转；想按问题查（"t8/5 怎么算"）走 `概念地图` / `公式总表`；想核对原文，每篇顶部有 `📄 原文：焊接传热学 张文钺.pdf#page=NN`（PDF 页 = 书页 + 4）。

## 可靠性说明

原书是扫描版、无文字层，正文由 macOS Vision 逐页 OCR 后人工/AI 逐节校对（准确率约 90%，公式与表格错漏较多，已按标准形式重写并做量纲检查）。凡标 `⚠️ 待校` 的地方说明 OCR 不可靠、数值是按理论推回的，**请以原书 PDF 为准**。完整清单见 `00 索引/待校清单.md`。

## 许可

原书版权归作者与出版社所有，本库是个人学习用的结构化笔记，不替代原书。仓库内**不含**原书 PDF 扫描件。笔记部分可自由参考。

File: 焊接传热学/06 第五章 有限差分/§5-1 用有限差分法解稳定热传导问题.md
---
type: 节
chapter: 5
section: "§5-1"
book_page: 94
pdf_page: 98
tags:
  - 焊接传热学
  - 章/05
  - 主题/数值解
  - 类型/公式
  - 类型/方法
aliases:
  - 差商
  - 向前差商
  - 向后差商
  - 中心差商
  - Laplace五点格式
  - 差分格式
---

> 📄 原文：[[焊接传热学 张文钺.pdf#page=98]]（书 p.94–98）

# §5-1 用有限差分法解稳定热传导问题

## 核心结论

- **有限差商**：连续函数 $f(x)$ 的增量与自变量增量之比；自变量增量趋于零时，其极限就是微商——所以差商是微商的**近似**，必然带来误差（p.94）。
- 向前差商、向后差商的截断误差是 $O(\Delta x)$；**中心差商（前向与后向的算术平均）是 $O((\Delta x)^2)$，精度高一个量级**（p.94）。
- 一阶差商仍是 $x$ 的函数，可继续求差商；二阶差商取"前向差商与后向差商之差再除以 $\Delta x$"，其截断误差**仍是 $O((\Delta x)^2)$**（p.94–95）。
- 求解步骤固定五步：**离散化 → 内节点差分方程 → 边界节点差分形式 → 组成差分格式 $[A]\{T\}=\{B\}$ → 解线性方程组**（p.96–98）。
- 无内热源、$\Delta x=\Delta y$ 时内节点方程就是 **Laplace 五点格式**：某点温度等于四邻温度平均值；由此**温度场的极值必然出现在边界上**（p.96）。
- 边界节点差分有三个易被忽视的规矩：**每点只属于一种边界条件**、**力求与内节点截断误差一致**、**边界不落在节点上（曲线边界）要特殊处理**（p.97）。

## 公式与推导

### 式(5-1)(5-2)(5-3) 三种差商

向前差商：
$$\frac{f(x+\Delta x)-f(x)}{\Delta x} \tag{5-1}$$
向后差商：
$$\frac{f(x)-f(x-\Delta x)}{\Delta x} \tag{5-2}$$
中心差商（向前差商与向后差商的算术平均）：
$$\frac{f(x+\Delta x)-f(x-\Delta x)}{2\Delta x} \tag{5-3}$$

### 式(5-4)(5-5)(5-6)(5-7) 截断误差（Taylor 展开）

将 $f(x\pm\Delta x)$ 按 Taylor 级数展开、略去高阶小量：

$$\frac{f(x+\Delta x)-f(x)}{\Delta x}=\frac{\mathrm df}{\mathrm dx}+\frac{\Delta x}{2!}\frac{\mathrm d^2f}{\mathrm dx^2}+\cdots=\frac{\mathrm df}{\mathrm dx}+O(\Delta x) \tag{5-4}$$

$$\frac{f(x)-f(x-\Delta x)}{\Delta x}=\frac{\mathrm df}{\mathrm dx}-\frac{\Delta x}{2!}\frac{\mathrm d^2f}{\mathrm dx^2}+\cdots=\frac{\mathrm df}{\mathrm dx}+O(\Delta x) \tag{5-5}$$

$$\frac{f(x+\Delta x)-f(x-\Delta x)}{2\Delta x}=\frac{\mathrm df}{\mathrm dx}+\frac{(\Delta x)^2}{3!}\frac{\mathrm d^3f}{\mathrm dx^3}+\cdots=\frac{\mathrm df}{\mathrm dx}+O\left((\Delta x)^2\right) \tag{5-6}$$

二阶差商（式(5-4) 减式(5-5)，再除以 $\Delta x$）：

$$\frac{f(x+\Delta x)-2f(x)+f(x-\Delta x)}{(\Delta x)^2}=\frac{\mathrm d^2f}{\mathrm dx^2}+O\left((\Delta x)^2\right) \tag{5-7}$$

**符号**：$\Delta x$ 步长；$O(\cdot)$ 截断误差（用 Taylor 级数的有限项代替无穷多项所造成）。
**量纲检查**：左端 $[f]/[x]$（式5-1～5-6）、$[f]/[x]^2$（式5-7），与右端微商量纲一致 ✓；$\Delta x$ 与 $x$ 同量纲，故 $O(\Delta x)$ 的量纲讨论无矛盾。
**关键结论**：
- 前向/后向差商：**一阶精度**；
- 中心差商：**二阶精度**（一阶导数的）；
- 二阶差商：**二阶精度**（$\Delta x$ 的偶次项相消，误差从 $O(\Delta x)$ 提到 $O((\Delta x)^2)$）。

### 式(5-8) 稳定热传导微分方程（二维、有内热源）

厚度为 1、边长 $L_x\times L_y$、导热系数 $\lambda$ 的平板，内部作用热源强度 $Q'$：

$$\frac{\partial^2T}{\partial x^2}+\frac{\partial^2T}{\partial y^2}+\frac{Q'}{\lambda}=0 \tag{5-8}$$

**符号**：$Q'$ 内热源强度 W/cm³；$\lambda$ W/(cm·℃)。
**量纲检查**：$\partial^2T/\partial x^2$ 量纲 ℃/cm²；$Q'/\lambda$ = (W/cm³)/(W/(cm·℃)) = ℃/cm² ✓。
**说明**：$Q'=0$ 时退化为 Laplace 方程 $\nabla^2T=0$。

### 式(5-9)(5-10)(5-11)(5-12) 四条边界条件

| 边界 | 位置 | 条件 | 式号 |
|---|---|---|---|
| 对流换热 | $x=0,\ 0<y<L_y$ | $-\lambda\dfrac{\partial T}{\partial x}=\alpha\left(T_f-T\right)$ | (5-9) |
| 给定热流 | $y=0,\ 0\le x\le L_x$ | $-\lambda\dfrac{\partial T}{\partial y}=q$ | (5-10) |
| 绝热 | $x=L_x,\ 0<y<L_y$ | $\dfrac{\partial T}{\partial x}=0$ | (5-11) |
| 给定温度 | $y=L_y,\ 0\le x\le L_x$ | $T=T_s$ | (5-12) |

**符号**：$\alpha$ 对流换热系数 W/(cm²·℃)；$T_f$ 环境温度；$q$ 给定热流 W/cm²；$T_s$ 给定温度。
**符号约定（重要）**：$q$ 与 $T_f$ 均按"**流入求解域为正**"取号。这样式(5-9) 在 $x=0$ 处（内法线为 $+x$）写成 $-\lambda\partial T/\partial x=\alpha(T_f-T)$，式(5-10) 在 $y=0$ 处（内法线为 $+y$）写成 $-\lambda\partial T/\partial y=q$，两式离散后分别为 $(1+\beta)T_{1,j}-T_{2,j}=\beta T_f$ 与 $T_{i,1}-T_{i,2}=C$，符号自洽。
**量纲检查**：$\alpha(T_f-T)$ = W/cm²；$\lambda\partial T/\partial x$ = (W/(cm·℃))(℃/cm) = W/cm² ✓。
书中明确：**不考虑平板上、下表面与周围环境的热交换**（厚度方向绝热，故问题退化为二维）（p.95）。

### 一、离散化

把连续求解区域划分成网格（图5-2 的例子划成 **16 个网格**，$5\times5=25$ 个节点）：

- 网格线交点 = **节点**；节点间距离 = **步长**，$x$ 向 $\Delta x$、$y$ 向 $\Delta y$；
- 节点坐标 $(i\Delta x,\ j\Delta y)$ 记作 $(i,j)$，$i,j$ 为整数；节点温度记 $T(i,j)$ 或 $T_{i,j}$；
- 区域内节点 = **内节点**，边界上节点 = **边界节点**；规则区域中边界节点与边界重合，曲线边界则不重合（p.96）。

### 式(5-13)(5-14) 内节点差分方程

对区域内任一节点 $(i,j)$，把式(5-7) 的二阶差商代入：

$$\left(\frac{\partial^2T}{\partial x^2}\right)_{i,j}=\frac{T_{i+1,j}-2T_{i,j}+T_{i-1,j}}{(\Delta x)^2}+O\left((\Delta x)^2\right),\qquad i=2,3,4;\ j=2,3,4 \tag{5-13}$$

$$\left(\frac{\partial^2T}{\partial y^2}\right)_{i,j}=\frac{T_{i,j+1}-2T_{i,j}+T_{i,j-1}}{(\Delta y)^2}+O\left((\Delta y)^2\right),\qquad i=2,3,4;\ j=2,3,4 \tag{5-14}$$

代入式(5-8)、略去截断误差：

$$\frac{T_{i+1,j}-2T_{i,j}+T_{i-1,j}}{(\Delta x)^2}+\frac{T_{i,j+1}-2T_{i,j}+T_{i,j-1}}{(\Delta y)^2}+\frac{Q'}{\lambda}=0$$

**量纲检查**：三项均为 ℃/cm² ✓。

### 式(5-15) Laplace 五点差分格式

上式中取 $\Delta x=\Delta y=l$、$Q'=0$：

$$-4T_{i,j}+T_{i+1,j}+T_{i-1,j}+T_{i,j+1}+T_{i,j-1}=0$$

即

$$T_{i,j}=\frac14\left(T_{i+1,j}+T_{i-1,j}+T_{i,j+1}+T_{i,j-1}\right) \tag{5-15}$$

**含义**：无热源的稳定导热中，**每一点的温度是周围四点温度的算术平均值**。
**推论（常考）**：既然每点都是邻点的平均值，**温度场的极值必然出现在边界上**——内部不可能有比四周都高的点（p.96）。
**自检**：把 $T=$ 常数代回恒成立 ✓；把 $T=x$ 线性场代入亦成立（离散 Laplace 精确表示线性函数）✓。

### 式(5-16)～(5-19) 边界节点的差分形式

仍用"差商代替微商"，把定解条件写成差分形式。

**（1）对流换热边界**（$x=0$，即 $i=1$；用向前差商代替 $\partial T/\partial x$）：

$$-\lambda\frac{T_{2,j}-T_{1,j}}{\Delta x}=\alpha\left(T_f-T_{1,j}\right)$$

整理并令 $\beta=\dfrac{\alpha\Delta x}{\lambda}$：

$$\left(\beta+1\right)T_{1,j}-T_{2,j}=\beta T_f,\qquad i=1;\ j=2,3,4 \tag{5-16}$$

**量纲检查**：$\beta=\alpha\Delta x/\lambda$ = [(W/cm²℃)·cm]/[W/(cm℃)] = 1（无量纲）✓；$(\beta+1)T-T$ 为温度，$\beta T_f$ 为温度 ✓。

**（2）给定热流边界**（$y=0$，即 $j=1$）：

$$-\lambda\frac{T_{i,2}-T_{i,1}}{\Delta y}=q\ \Longrightarrow\ T_{i,1}-T_{i,2}=C,\qquad C=\frac{q\Delta y}{\lambda},\quad i=1,2,3,4;\ j=1 \tag{5-17}$$

**量纲检查**：$C=q\Delta y/\lambda$ = [(W/cm²)·cm]/[W/(cm℃)] = ℃ ✓。

**（3）绝热边界**（$x=L_x$，即 $i=5$）：

$$\frac{T_{5,j}-T_{4,j}}{\Delta x}=0\ \Longrightarrow\ T_{5,j}-T_{4,j}=0 \tag{5-18}$$

**（4）给定温度边界**（$y=L_y$，即 $j=5$）：

$$T_{i,j}=T_s,\qquad i=1,2,3,4,5;\ j=5 \tag{5-19}$$

> 边界节点差分有三个规矩（p.97）：
> 1. **每个边界节点只能属于一种边界条件**。如图5-2 中 $i=1,j=5$ 的角点既在 $x=0$（对流）上、又在 $y=L_y$（给定温度）上，规定它**只属于给定温度边界**式(5-12)。
> 2. **力求边界节点与内节点的截断误差一致**。上面对流/热流边界用了一阶（前向）差商，截断误差比内节点的 $O((\Delta x)^2)$ 差一阶；弥补办法是改用**中心差商**（§5-2 的"虚设节点法"）。
> 3. 边界节点**不落在边界上**（曲线边界）时须特殊处理。

### 式(5-20)(5-21) 差分格式与矩阵形式

式(5-8)～(5-12) 都是线性关系，由此生成的差分方程构成**线性代数方程组**；把规格化后的全部差分方程形成的线性代数方程组称为**差分格式**，通常写成

$$[A]\{T\}=\{B\} \tag{5-20}$$

其中 $[A]$ 系数矩阵（通常是方阵，$n\times n$），$\{B\}$ 右端项列向量，$\{T\}$ 节点温度列向量：

$$[A]=\begin{bmatrix}a_{11}&a_{12}&\cdots&a_{1n}\\ a_{21}&a_{22}&\cdots&a_{2n}\\ \vdots&&&\vdots\\ a_{n1}&a_{n2}&\cdots&a_{nn}\end{bmatrix},\quad \{T\}=\begin{Bmatrix}T_1\\T_2\\\vdots\\T_n\end{Bmatrix},\quad \{B\}=\begin{Bmatrix}b_1\\b_2\\\vdots\\b_n\end{Bmatrix} \tag{5-21}$$

$n$ 既是节点数也是方程阶数；每个方程对应一个节点；$a_{ij}$、$b_i$ 为常数（p.98）。

### 图5-3 的九节点算例（全部方程）

取 $\Delta x=\Delta y=1$、$Q'=0$ 的 $3\times3$ 网格，节点编号**列优先**（第 1 列自下而上 1,2,3；第 2 列 4,5,6；第 3 列 7,8,9），边界条件与图5-2 同（$y=0$ 给定热流、$y=L_y$ 给定温度、$x=0$ 对流、$x=L_x$ 绝热）：

| 节点 | 所属边界/类型 | 差分方程 |
|---|---|---|
| 1 | 给定热流 $(j=1)$ | $T_1-T_2=C$ |
| 2 | 对流 $(i=1)$ | $(\beta+1)T_2-T_5=\beta T_f$ |
| 3 | 给定温度 $(j=3)$ | $T_3=T_s$ |
| 4 | 给定热流 $(j=1)$ | $T_4-T_5=C$ |
| 5 | 内节点 | $-T_2-T_4-T_6-T_8+4T_5=0$ |
| 6 | 给定温度 $(j=3)$ | $T_6=T_s$ |
| 7 | 给定热流 $(j=1)$ | $T_7-T_8=C$ |
| 8 | 绝热 $(i=3)$ | $T_8-T_5=0$ |
| 9 | 给定温度 $(j=3)$ | $T_9=T_s$ |

**自检**：每个节点恰好一个方程 ✓；每个边界节点只属于一种条件（角点 3、7、9 分别只按给定温度/热流/给定温度处理，其中 7 在 $x=L_x$ 绝热与 $y=0$ 热流之间按热流处理）✓；$T_8-T_5=0$ 与绝热式(5-18) 的"$i=m$ 与 $i=m-1$ 相减"形式一致 ✓。
**注**：OCR 中节点 2 的方程第二个下标不可辨（作 $T_1$），按"$i=1$ 的对流式只含 $x$ 向邻点 $i=2$"应为 $T_5$（列优先编号下 $(2,2)$ 即节点 5），见章笔记待校。

## 关键概念

- [[有限差分法]]：本节是它最干净的形态——只解稳定问题，不必操心时间步长。
- [[差分稳定性条件]]：本节不涉及（稳定问题无时间步长），但边界节点精度不一致的问题在此埋下伏笔。

## 工程要点

- **$[A]$ 是稀疏带状矩阵**，大量零元素、非零元素位于主对角线两侧，这类方程组用电子计算机不难求解（p.99）。
- **网格疏密完全由计算需要确定**（p.96）：本章后面所有算例的精度都受这一条支配。
- **边界条件的"每点归一"规则直接影响程序结构**：编程时按"角点 > 边界 > 内点"的优先级给每个节点打标签，再分支列方程。
- 稳定热传导的差分结果只有"形状"意义：焊接温度场本身是不稳定的（热源在动），本节的价值在于**把差商、离散、边界离散、矩阵组装这四件事讲透**，供 §5-2、§5-3 直接搬用。

## 易错点

1. **中心差商是一阶导数的二阶精度格式，不是"二阶导数"**。一阶导数的中心差商 $O((\Delta x)^2)$，而二阶差商也是 $O((\Delta x)^2)$——两者精度阶相同但表达式不同，别混。
2. **式(5-16) 的 $\beta$ 是无量纲的** $\alpha\Delta x/\lambda$（Biot 数），不是 $\alpha/\lambda$。
3. **绝热边界不要写成 $T_{5,j}=0$**，是 $T_{5,j}=T_{4,j}$（梯度为零，不是温度为零）。
4. **给定温度边界是"赋值"而不是"方程"**：它占据一个方程的位置，但形式是 $T=T_s$，直接消去该未知量更快。
5. **内热源项 $Q'/\lambda$ 的符号**取决于 $Q'$ 定义为放出还是吸收；本书按"内部作用着热源"即 $+Q'/\lambda$，若为吸热/相变潜热应取负号。
6. 边界节点用一阶差商列式，会让**整体精度退化为一阶**——这是"边界拉低内节点精度"的经典案例。

## 关联

- 下一节：[[§5-2 用有限差分法解不稳定热传导问题]]
- 章笔记：[[第五章 焊接温度场的有限差分解法]]
- 相关概念：[[有限差分法]]
- 前置：[[§1-5 焊接传热计算基本公式]]、[[§1-6 边界条件]]

File: 焊接传热学/06 第五章 有限差分/§5-2 用有限差分法解不稳定热传导问题.md
---
type: 节
chapter: 5
section: "§5-2"
book_page: 99
pdf_page: 103
tags:
  - 焊接传热学
  - 章/05
  - 主题/数值解
  - 主题/边界条件
  - 类型/方法
  - 类型/判据
aliases:
  - 不稳定热传导差分
  - 显式差分格式
  - 完全隐式差分格式
  - 六点差分格式
  - C-N格式
  - 交替方向法
  - 虚设节点
---

> 📄 原文：[[焊接传热学 张文钺.pdf#page=103]]（书 p.99–109）

# §5-2 用有限差分法解不稳定热传导问题

## 核心结论

- 不稳定问题与稳定问题的步骤大体相同，差别有二：**空间域之外还要对时间域离散**；**必须考虑差分方程的稳定性**（p.99）。
- 节点温度记号：**上标 $n$ 表示时间、下标 $i$ 表示空间位置**，$T_i^n=T(x_i,t_n)$（p.99）。
- 四种格式由同一个权系数 $\eta$ 统一：$\eta=0$ **显式**、$\eta=1$ **完全隐式**、$\eta=\frac12$ **六点（C-N）**、$0<\eta<1$ **一般隐式**（p.100–102）。
- **显式**：$T_i^{n+1}$ 可由 $n$ 时刻的 $T_{i-1}$、$T_i$、$T_{i+1}$ 明显表示，每点独立求解、计算简单；但 $f$ 取值不当会**破坏稳定性**（p.100）。
- **完全隐式**：只要 $f>0$ 就**无条件稳定**，不受边界条件、步长 $\Delta x$、$\Delta t$ 影响；代价是每步解一个三对角线性方程组（p.101）。
- **六点（C-N）**：一个计算式含六个节点温度值（$n+1$ 与 $n$ 各三个），截断误差小、稳定性好，是常用格式（p.101–102）。
- 稳定性判据：**误差增长因子** $\lvert\omega\rvert\le1$；$0\le\eta<\frac12$ 时要求 $f\le\dfrac{1}{2(1-2\eta)}$，$\eta\ge\frac12$ 时无条件稳定（p.102–103）。
- **显式格式稳定充分条件 $f\le\frac12$，即 $\Delta t\le\dfrac{\Delta x^2}{2a}$**——距离步长与时间步长相互制约（p.104）。
- **边界条件处理**：给定温度直接赋值；绝热/给定热流用**虚设节点 + 中心差商**把截断误差拉回 $O((\Delta x)^2)$；**对流边界会把稳定条件改得更苛刻**（p.105–107）。

## 公式与推导

### 式(5-22)(5-23)(5-24) 一维不稳定热传导定解问题

杆件长 $L_x$，在 $(0,L_x)$ 内满足

$$\frac{\partial^2T}{\partial x^2}=\frac{1}{a}\frac{\partial T}{\partial t},\qquad t>0,\ 0<x<L_x \tag{5-22}$$

初始条件：
$$T(x,0)=\varphi(x) \tag{5-23}$$
边界条件：
$$T(0,t)=\psi_1(t),\qquad T(L_x,t)=\psi_2(t) \tag{5-24}$$

**量纲检查**：$\partial^2T/\partial x^2$ ℃/cm²；$\frac1a\partial T/\partial t$ = (s/cm²)(℃/s) = ℃/cm² ✓。
**说明**：与稳定问题一样，**不考虑杆件表面与周围环境的对流换热**（p.99）。

**离散**：
$$x_i=(i-1)\Delta x,\quad (m-1)\Delta x=L_x,\quad i=1,2,\dots,m$$
$$t_n=n\Delta t,\quad \Delta t=t_n-t_{n-1},\quad n=0,1,2,\dots$$
节点 $(x_i,t_n)$ 的温度记 $T_i^n$。

### 1. 显式差分格式 式(5-25)～(5-32)

把式(5-22) 应用于节点 $i$（$n>0$，$1<i<m$）：
$$\left(\frac{\partial^2T}{\partial x^2}\right)_i^n=\frac{1}{a}\left(\frac{\partial T}{\partial t}\right)_i^n \tag{5-25}$$

时间一阶导用**向前差商**：
$$\left(\frac{\partial T}{\partial t}\right)_i^n=\frac{T_i^{n+1}-T_i^n}{\Delta t}+O(\Delta t) \tag{5-26}$$

空间二阶导用**二阶差商**（取 $n$ 时刻）：
$$\left(\frac{\partial^2T}{\partial x^2}\right)_i^n=\frac{T_{i+1}^n-2T_i^n+T_{i-1}^n}{(\Delta x)^2}+O\left((\Delta x)^2\right) \tag{5-27}$$

代入式(5-22)，丢掉截断误差 $O\left(\Delta t+(\Delta x)^2\right)$：
$$\frac{T_{i+1}^n-2T_i^n+T_{i-1}^n}{(\Delta x)^2}=\frac{T_i^{n+1}-T_i^n}{a\Delta t} \tag{5-29}$$

初始条件写成内节点温度值：
$$T_i^0=\varphi\left((i-1)\Delta x\right),\qquad i=2,3,\dots,m-1 \tag{5-30}$$
边界条件写成边界节点在不同时刻的温度值：
$$T_1^n=\psi_1(n\Delta t),\qquad T_m^n=\psi_2(n\Delta t),\qquad n=0,1,2,\dots \tag{5-31}$$

整理式(5-29) 并与(5-30)(5-31) 合并成**差分格式**：
$$T_i^{n+1}=f\,T_{i-1}^n+(1-2f)T_i^n+f\,T_{i+1}^n,\qquad f=\frac{a\Delta t}{(\Delta x)^2},\quad n=0,1,2,\dots;\ i=2,3,\dots,m-1 \tag{5-32}$$

**量纲检查**：$f=\dfrac{a\Delta t}{(\Delta x)^2}$ = [(cm²/s)·s]/cm² = 1（无量纲）✓；两侧均为温度 ✓。
**结构**：新值 = 邻点旧值与自身旧值的**加权平均**，权 $(f,\,1-2f,\,f)$。
**为何叫"显式"**：$T_i^{n+1}$ 可由 $T_{i-1}^n$、$T_i^n$、$T_{i+1}^n$ **明显地表示**出来，每个节点方程可独立求解（p.100）。
**自检**：$f\to0$（$\Delta t\to0$）时 $T_i^{n+1}\to T_i^n$，符合"时间不前进"的极限 ✓；$f=\frac12$ 时 $T_i^{n+1}=\frac12(T_{i-1}^n+T_{i+1}^n)$，即"一步把自身抹掉"——这正是稳定边界 $f=\frac12$ 的物理含义。
**缺点**：如果 $f$ 取值不合适，会**破坏解的稳定性**（p.100）。

### 2. 完全隐式差分格式 式(5-33)～(5-36)

式(5-33) 与式(5-25) 等号右面形式完全相同；区别在**左面的二阶微商用 $n+1$ 时刻的二阶差商代替**：

$$\frac{T_{i+1}^{n+1}-2T_i^{n+1}+T_{i-1}^{n+1}}{(\Delta x)^2}+O\left((\Delta x)^2\right)=\frac{T_i^{n+1}-T_i^n}{a\Delta t}+O(\Delta t) \tag{5-34}$$

截断误差仍是 $O\left(\Delta t+(\Delta x)^2\right)$。整理成
$$-f\,T_{i-1}^{n+1}+(1+2f)T_i^{n+1}-f\,T_{i+1}^{n+1}=T_i^n,\qquad n=0,1,2,\dots;\ i=2,3,\dots,m-1 \tag{5-35}$$

仍按时间增长方向逐步求解，但必须在求出 $n$ 时刻**全部**内节点温度 $T_i^n$ 后，通过求解线性代数方程组
$$\begin{cases}-f\,T_{i-1}^{n+1}+(1+2f)T_i^{n+1}-f\,T_{i+1}^{n+1}=T_i^n\\ T_1^{n+1}=\psi_1\left((n+1)\Delta t\right),\quad T_m^{n+1}=\psi_2\left((n+1)\Delta t\right)\end{cases} \tag{5-36}$$
才能求得 $T_i^{n+1}$。

**优点**：只要 $f>0$ 都稳定，而且**不受边界条件、步长 $\Delta x$、$\Delta t$ 的影响**（p.101）。
**代价**：每步要解 $m-2$ 阶三对角方程组（§5-3 的追赶法专治此病）。

### 3. 六点差分格式（C-N 格式） 式(5-37)～(5-40)

把式(5-22) 应用于节点 $i$ 后写成
$$\frac12\left(\frac{\partial^2T}{\partial x^2}\right)_i^{n+1}+\frac12\left(\frac{\partial^2T}{\partial x^2}\right)_i^n=\left(\frac{\partial T}{\partial t}\right)_i^{n+\frac12} \tag{5-37}$$

即**左面是式(5-33)、(5-25) 左面的算术平均值**；右面用 $t_n+\frac{\Delta t}{2}$ 处的**中心差商**近似：
$$\left(\frac{\partial T}{\partial t}\right)_i^{n+\frac12}=\frac{T_i^{n+1}-T_i^n}{\Delta t}+O\left((\Delta t)^2\right) \tag{5-38}$$

代入后得（两边分别用 $n+1$、$n$ 时刻的二阶差商）：
$$\frac{T_{i+1}^{n+1}-2T_i^{n+1}+T_{i-1}^{n+1}}{(\Delta x)^2}+\frac{T_{i+1}^{n}-2T_i^{n}+T_{i-1}^{n}}{(\Delta x)^2}=\frac{2}{a\Delta t}\left(T_i^{n+1}-T_i^n\right) \tag{5-39}$$

整理得**六点差分格式**：
$$-f\,T_{i-1}^{n+1}+2(1+f)T_i^{n+1}-f\,T_{i+1}^{n+1}=f\,T_{i-1}^{n}+2(1-f)T_i^{n}+f\,T_{i+1}^{n} \tag{5-40}$$

**量纲检查**：$f$ 无量纲，各系数无量纲，两侧为温度 ✓。
**自检（$\eta=\frac12$ 与式5-42 的相容性）**：把 $\eta=\frac12$ 代入式(5-42)，得
$-\frac12T_{i-1}^{n+1}+2T_i^{n+1}-\frac12T_{i+1}^{n+1}=-\frac12T_{i-1}^n-2T_i^n-\frac12T_{i+1}^n$，
两边乘 $2f$ 即得式(5-40) ✓——说明两个式子来自同一个模板。
**为何叫"六点"**：一个计算式含**六个**节点温度值——$n+1$ 时刻的 $i-1,i,i+1$ 与 $n$ 时刻的同三点（p.102）。
**优点**：截断误差小、稳定性好，是差分计算中常用的一种（p.102）。

> ⚠️ 待校：OCR 把式(5-40) 右端中间项打成 $2(1+f)T_i^n$。按式(5-39) 整理只能得 $2(1-f)$；且 $\eta=\frac12$ 的自检也要求 $2(1-f)$。已按推导写。

### 4. 一般隐式差分格式 式(5-41)(5-42)

把式(5-22) 应用于节点 $i$ 后写成
$$\eta\left(\frac{\partial^2T}{\partial x^2}\right)_i^{n+1}+(1-\eta)\left(\frac{\partial^2T}{\partial x^2}\right)_i^{n}=\frac{1}{a}\left(\frac{\partial T}{\partial t}\right)_i^n \tag{5-41}$$

式中 $\eta$ 为权系数，取值于 0 到 1 之间：
- $\eta=0$：式(5-41) 与式(5-25) 相同 → **显式格式**；
- $\eta=1$：式(5-41) 与式(5-33) 相同 → **完全隐式格式**；
- $\eta=\frac12$：式(5-41) 与式(5-37) 相同 → **六点差分格式**。

一般隐式差分格式为
$$\eta\,T_{i-1}^{n+1}-\left(2\eta+\frac1f\right)T_i^{n+1}+\eta\,T_{i+1}^{n+1}=-(1-\eta)T_{i-1}^{n}-\left[\frac1f-2(1-\eta)\right]T_i^{n}-(1-\eta)T_{i+1}^{n} \tag{5-42}$$

**量纲检查**：各项系数无量纲（含 $1/f$ 亦无量纲），两侧温度 ✓。
**自检**：
- $\eta=1$ 代入 → 乘 $f$ 后得式(5-35) ✓；
- $\eta=0$ 代入 → $-\frac1fT_i^{n+1}=-T_{i-1}^n-\left(\frac1f-2\right)T_i^n-T_{i+1}^n$，乘 $-f$ 得式(5-32) ✓。

## 二、差分格式的稳定性

### 数值实验（p.102–103）

**算例参数**：无限大平板，厚度 25 cm，$a=0.03472\ \mathrm{cm^2/s}$，初温 0 ℃；$t=0$ 时一面突然升至 100 ℃并保持，另一面绝热 → 一维不稳定问题。$\Delta x=5$ cm，**节点数 6**。

两组对比数据（$f=\dfrac{a\Delta t}{(\Delta x)^2}$）：

| 组 | $f$ | $\Delta t$ | 表现 |
|---|---|---|---|
| 表5-1 | 1 | 12 min | 节点 2～6 温度**超过 100 ℃并出现负值**，且不断放大 → **不稳定**、与物理过程不符 |
| 表5-2 | 0.25 | 3 min | 单调升高、越来越逼近精确解 → **稳定**、与物理过程相符 |

**自检（$f$ 与 $\Delta t$ 的一致性）**：$\Delta t=\dfrac{f(\Delta x)^2}{a}$。$f=1$：$25/0.03472=720$ s $=12$ min ✓；$f=0.25$：$180$ s $=3$ min ✓。（原书正文后一处写"$f=0.25$、$\Delta t=12$ min"，应为 $3$ min。）

**表5-1 前四行（已用递推式复核，绝热端用式(5-50)，$\Delta x=5$ cm）**：

| $t$/min | $T_1$ | $T_2$ | $T_3$ | $T_4$ | $T_5$ | $T_6$ |
|---|---|---|---|---|---|---|
| 0 | 100 | 0 | 0 | 0 | 0 | 0 |
| 12 | 100 | 100 | 0 | 0 | 0 | 0 |
| 24 | 100 | 0 | 100 | 0 | 0 | 0 |
| 36 | 100 | 200 | $-100$ | 100 | 0 | 0 |

**复核方法**：$f=1$ 时 $T_i^{n+1}=T_{i-1}^n-T_i^n+T_{i+1}^n$，绝热端 $T_6^{n+1}=2T_5^n-T_6^n$。第 4 行出现 $T_2=200>100$、$T_3=-100<0$ —— **超过热端温度与负温度同时出现，是失稳的确凿证据**。

**表5-2 前四行（同法复核）**：

| $t$/min | $T_1$ | $T_2$ | $T_3$ | $T_4$ | $T_5$ | $T_6$ |
|---|---|---|---|---|---|---|
| 0 | 100 | 0 | 0 | 0 | 0 | 0 |
| 3 | 100 | 25.0000 | 0 | 0 | 0 | 0 |
| 6 | 100 | 37.5000 | 6.2500 | 0 | 0 | 0 |
| 9 | 100 | 45.3125 | 12.5000 | 1.5625 | 0 | 0 |

**复核**：$f=0.25$ 时 $T_2^{1}=0.25\times100+0.5\times0=25$ ✓，$T_2^{2}=0.25\times100+0.5\times25=37.5$ ✓，$T_3^{2}=0.25\times25=6.25$ ✓ —— 与 OCR 残存数字完全一致，可确认表格结构与 $\Delta t=3$ min。

### 式(5-43) 稳定性判据

差分计算中，初始条件、边界条件多半是实测数据，总带误差；计算机还有舍入误差。**若这些误差在计算中不断被放大，解就不稳定、计算失去意义**（p.102）。

一般隐式差分格式的稳定性判据为
$$\lvert\omega\rvert\le1 \tag{5-43}$$

$\omega$ 是在 $t_n\to t_{n+1}$ 一次时间步长运算中**误差的放大倍数**，常称**误差增长因子**（p.102）。
满足式(5-43) 时，原始误差不会随时间增长而增大，因而是稳定的（p.103）。

> [!note] 延伸（推导，非原文）
> **$\omega$ 的求法（von Neumann 分析，本节据此推出图5-4）**：设误差按 $\omega^n e^{\mathrm j\theta i}$ 传播，代入式(5-42) 得
> $$\omega=\frac{1-2(1-\eta)f(1-\cos\theta)}{1+2\eta f(1-\cos\theta)}$$
> $\lvert\omega\rvert\le1$ 对一切 $\theta$ 成立 $\Longleftrightarrow$ $\begin{cases}0\le\eta<\frac12:\quad f\le\dfrac{1}{2(1-2\eta)}\\[2mm] \eta\ge\frac12:\quad \text{无条件稳定}\end{cases}$
> 这条推导用于校核并解释书中图5-4 的五条曲线（书中只给图与结论，未给 $|\omega|$ 的表达式）。

**与书中图5-4 的对应**（图中曲线为 $\eta=0,\ \frac14,\ \frac12,\ \frac23,\ 1$）：

| $\eta$ | 格式 | 稳定域 |
|---|---|---|
| 0 | 显式 | $f\le\frac12$ |
| $\frac14$ | — | $f\le1$ |
| $\frac12$ | 六点（C-N） | 无条件 |
| $\frac23$ | — | 无条件 |
| 1 | 完全隐式 | 无条件 |

书中结论：**完全隐格式（$\eta=1$）、六点差分格式（$\eta=\frac12$）都属于"不论 $\eta$ 取何值都稳定"的情形，因此都是无条件稳定的**；当 $0\le\eta<\frac12$ 时，对 $f$ 的取值有一定要求，例如显式格式 $\eta=0$ 的稳定条件是 $f\le\frac12$（p.103）。

> ⚠️ 待校：原文"当 …$\le1$ 时，不论 $\eta$ 取何种值，差分格式都是稳定的"一句的 OCR 不可辨（作"当号 `/≤1"）。由表5-1（$f=1,\eta=0$ 明显失稳）可知"$f\le1$ 恒稳定"不成立，故按上式重述，原句存疑。

### 显式格式的稳定条件

$$f\le\frac12\qquad\Longleftrightarrow\qquad \Delta t\le\frac{(\Delta x)^2}{2a}$$

**因此 $f\le\frac12$ 是显式差分格式稳定性的充分条件**。为满足稳定性要求，用显式格式计算时**距离步长与时间步长相互制约**：距离步长给定后，时间步长必须满足上式（p.104）。
**量纲检查**：$(\Delta x)^2/a$ = cm²/(cm²/s) = s ✓。
**工程含义**：网格加密一倍 → $\Delta t$ 减到 $1/4$ → 计算量增到 8 倍（节点数 ×4、步数 ×4，每步工作量 ×1）。这是显式格式的致命弱点，§5-3 的"变通显式法"就是为绕过它而生。

> ⚠️ 待校：p.104 紧接此式有一句"随着 $f$ 的增长，计算精度是下降的，而稳定性却越能得到保证"（OCR 中符号作"$n$"），以及 p.103 末的"式中 $\beta$——补偿系数，取整数"。这两处无法复原：前者在显式格式下并不成立（$f$ 增大反而逼近失稳边界），后者疑属某个"$\Delta t=\Delta x^2/(\beta a)$"型取整式。照录存疑，不据此推导。

## 三、边界条件的处理方法

用有限差分法做不稳定计算时，**边界条件处理是否得当直接影响解的精度与稳定性**（p.104）。以下针对一维问题。

### 1. 给定温度边界条件 式(5-45)(5-46)

设 $t>0$ 后 $x=0$、$x=L_x$ 两端温度均为 $T_s$，把显式格式(5-32) 改写成矩阵形式（三对角型，首末行为边界条件）：

$$[A]\,\{T\}^{n+1}=\{B\}^n,\qquad \text{首末元素由 } T_1^{n+1}=T_m^{n+1}=T_s \text{ 给出} \tag{5-45}$$

把完全隐式格式(5-36) 也改写成矩阵形式：

$$[A]\,\{T\}^{n+1}=\{T\}^n+\{\text{边界项}\},\qquad \text{三对角、对角元 } 1+2f \tag{5-46}$$

**实用技巧（书中特别指出）**：用式(5-45) 计算时，若 $t=0$ 就让 $T_1^0=T_m^0=T_s$，则"边界温度突然由室温升到 $T_s$"这种变化方式是**不合理的**。实际计算可认为 $t=0$ 时刻 $T_1^0$、$T_m^0$ 均取 $T_s$ 的**一半**，完成第一个时间步长计算后再令其等于 $T_s$（p.104）。

> 这是"阶跃边界条件"引起的**起始振荡**问题的朴素处理办法，等价于把阶跃抹平半步。

**比较式(5-45) 与(5-46)**：隐式格式对应的是一个**联立方程组**，求解比显式麻烦得多；六点格式、一般隐式格式同样都是联立方程组（p.105）。

### 2. 给定热流边界条件 式(5-47)～(5-53)（虚设节点法）

设 $t>0$ 后 $x=0$ 处**绝热**、$x=L_x$ 处给定热流量 $q=$ 常数：
$$\frac{\partial T}{\partial x}\Big|_{x=0}=0 \tag{5-47}$$
$$-\lambda\frac{\partial T}{\partial x}\Big|_{x=L_x}=q \tag{5-48}$$

若用一阶向前/向后差商近似，**截断误差比内节点差分方程高（差）**。为提高精度，**常用中心差商**代替边界节点上的一阶偏微商——假定在边界**外面存在虚设节点**（图5-5）：左边界外设 $i=0$，右边界外设 $i=m+1$（书中记作"$i=-1$"/"$i=m+1$"，按节点 $1\cdots m$ 的编号，应为 $0$ 与 $m+1$）。

左边界式(5-47) 的微商由中心差商代替：
$$\frac{T_2^n-T_0^n}{2\Delta x}=0\ \Longrightarrow\ T_0^n=T_2^n \tag{5-49}$$

由于增加了虚设节点，原来的 $i=1$ 边界节点变成内节点，用内节点差分方程
$$T_1^{n+1}=f\,T_0^n+(1-2f)T_1^n+f\,T_2^n$$
代入式(5-49) 消去 $T_0^n$：
$$T_1^{n+1}=(1-2f)T_1^n+2f\,T_2^n \tag{5-50}$$

**截断误差与内节点差分方程相一致** ✓。
**量纲检查**：$(1-2f)$、$2f$ 无量纲，两侧温度 ✓。
**自检**：$f=\frac12$ 时 $T_1^{n+1}=T_2^n$（绝热面上温度取邻点值，符合"梯度为零"）✓。

右边界式(5-48) 同样处理：
$$-\lambda\frac{T_{m+1}^n-T_{m-1}^n}{2\Delta x}=q\ \Longrightarrow\ T_{m+1}^n=T_{m-1}^n-\frac{2q\Delta x}{\lambda}$$
（$q$ 以**流入**为正，故右边界处温度向外升高）
代入 $i=m$ 的内节点式并消去 $T_{m+1}^n$：
$$T_m^{n+1}=2f\,T_{m-1}^n+(1-2f)T_m^n+2f\frac{q\Delta x}{\lambda} \tag{5-51}$$

**量纲检查**：$f\dfrac{q\Delta x}{\lambda}$ = 1·[(W/cm²)·cm]/[W/(cm·℃)] = ℃ ✓。
**截断误差**也与内节点一致 ✓。
**注意符号**：若定义 $q$ 为"从边界流出"，则末项取负号；本书按"流入为正"，故为 $+2fq\Delta x/\lambda$。

全部节点的显式格式矩阵形式即式(5-52)（首行含 $2f$、末行含 $2fq\Delta x/\lambda$），**这种显式差分格式的稳定性仍为 $f\le\frac12$**；完全隐式格式的矩阵形式为式(5-53)，**无条件稳定**（p.106）。

### 3. 对流换热边界条件 式(5-54)～(5-61)

设 $x=0$ 为绝热边，$x=L_x$ 处与环境进行热交换：
$$\frac{\partial T}{\partial x}\Big|_{x=0}=0 \tag{5-54}$$
$$-\lambda\frac{\partial T}{\partial x}\Big|_{x=L_x}=\alpha\left(T-T_f\right) \tag{5-55}$$

绝热边的处理同前（虚设节点 $T_0=T_2$）。式(5-55) 中用中心差商代替一阶偏微商，消去虚设节点 $T_{m+1}$ 后得
$$T_m^{n+1}=2f\,T_{m-1}^n+\left(1-2f-\frac{2f\alpha\Delta x}{\lambda}\right)T_m^n+\frac{2f\alpha\Delta x}{\lambda}T_f \tag{5-56}$$

**量纲检查**：$\dfrac{f\alpha\Delta x}{\lambda}$ = 1·[(W/cm²℃)·cm]/[W/(cm℃)] = 1（无量纲）✓；末项 $\dfrac{f\alpha\Delta x}{\lambda}T_f$ 为温度 ✓。
**自检**：$\alpha\to0$（绝热）时退化为式(5-50) 的形式 ✓；$\alpha\to\infty$（等温）时 $T_m\to T_f$ ✓。

**稳定性（本节关键结论）**：为保证式(5-56) 在计算中的稳定性，**$T_m^n$ 前面的系数不应为负**，即
$$1-2f-\frac{2f\alpha\Delta x}{\lambda}\ge0\ \Longrightarrow\ f\le\frac{1}{2\left(1+\dfrac{\alpha\Delta x}{\lambda}\right)} \tag{5-58}$$

**结论**：显式差分格式的稳定性条件**不再是 $f\le\frac12$，而变得更加苛刻，且与边界条件直接有关**——这在计算中很不方便（p.107）。
**物理解释**：$\alpha\Delta x/\lambda$ 就是边界处的 Biot 数；**散热越强、网格越粗，允许的时间步长越小**。

把式(5-58) 改写成**完全隐式格式**：
$$-2f\,T_{m-1}^{n+1}+\left(1+2f+\frac{2f\alpha\Delta x}{\lambda}\right)T_m^{n+1}=T_m^n+\frac{2f\alpha\Delta x}{\lambda}T_f \tag{5-59}$$

**要点（书中提醒）**：式(5-60) 本质上仍为显式格式——从 $i=1$ 到 $i=m-1$ 仍按显式格式由 $T^n$ 独立求得 $T^{n+1}$；只有最后一个方程（5-59）是隐式的，但等号左面的 $T_{m-1}^{n+1}$ 已由上一方程求得，故可直接解出 $T_m^{n+1}$（p.108）。
全部节点的完全隐式差分格式矩阵形式为式(5-61)，**是线性代数方程组，解时无条件稳定，可采用追赶法求解**（p.108）。

## 四、二维不稳定热传导问题 式(5-62)～(5-69)

求解方程（边长 1 的正方形、四边温度为零）：
$$\frac{\partial^2T}{\partial x^2}+\frac{\partial^2T}{\partial y^2}=\frac{1}{a}\frac{\partial T}{\partial t},\qquad 0<x<L_x,\ 0<y<L_y,\ t>0 \tag{5-62}$$
初始条件 $T(x,y,0)=\varphi(x,y)$；边界条件 $T(0,y,t)=T(L_x,y,t)=T(x,L_y,t)=T(x,0,t)=0$。
离散：$\Delta x=x_i-x_{i-1}$，$\Delta y=y_j-y_{j-1}$，取 $\Delta x=\Delta y$。

### 式(5-64)(5-65) 显式格式

$$\eta\left[\frac{T_{i+1,j}^{n+1}-2T_{i,j}^{n+1}+T_{i-1,j}^{n+1}}{(\Delta x)^2}+\frac{T_{i,j+1}^{n+1}-2T_{i,j}^{n+1}+T_{i,j-1}^{n+1}}{(\Delta y)^2}\right]$$
$$+(1-\eta)\left[\frac{T_{i+1,j}^{n}-2T_{i,j}^{n}+T_{i-1,j}^{n}}{(\Delta x)^2}+\frac{T_{i,j+1}^{n}-2T_{i,j}^{n}+T_{i,j-1}^{n}}{(\Delta y)^2}\right]=\frac{1}{a}\frac{T_{i,j}^{n+1}-T_{i,j}^{n}}{\Delta t} \tag{5-64}$$

$\eta=0$ 时：
$$\frac{T_{i+1,j}^{n}-2T_{i,j}^{n}+T_{i-1,j}^{n}}{(\Delta x)^2}+\frac{T_{i,j+1}^{n}-2T_{i,j}^{n}+T_{i,j-1}^{n}}{(\Delta y)^2}=\frac{1}{a}\frac{T_{i,j}^{n+1}-T_{i,j}^{n}}{\Delta t} \tag{5-65}$$

**显式格式的稳定条件**：
$$\frac{a\Delta t}{(\Delta x)^2}+\frac{a\Delta t}{(\Delta y)^2}\le\frac12\qquad\xrightarrow{\ \Delta x=\Delta y\ }\qquad \frac{a\Delta t}{(\Delta x)^2}\le\frac14 \tag{5-66}$$

**量纲检查**：两项均为无量纲 ✓。
**易错**：不是"每个方向各自 $\le\frac12$"，而是**两者之和 $\le\frac12$**；等步长时门槛降为 $\frac14$，比一维严一倍。四邻温度个数从 2 变 4，正是这个"多出来的邻居"吃掉了稳定裕度。

### 式(5-67)(5-68) 隐式与十点格式

$\eta=1$ 时（完全隐式）：
$$\frac{T_{i+1,j}^{n+1}-2T_{i,j}^{n+1}+T_{i-1,j}^{n+1}}{(\Delta x)^2}+\frac{T_{i,j+1}^{n+1}-2T_{i,j}^{n+1}+T_{i,j-1}^{n+1}}{(\Delta y)^2}=\frac{1}{a}\frac{T_{i,j}^{n+1}-T_{i,j}^{n}}{\Delta t} \tag{5-67}$$
**无条件稳定**（p.109）。

$\eta=\frac12$ 时（**十点差分格式**）：
$$\frac{T_{i+1,j}^{n+1}-2T_{i,j}^{n+1}+T_{i-1,j}^{n+1}}{(\Delta x)^2}+\frac{T_{i,j+1}^{n+1}-2T_{i,j}^{n+1}+T_{i,j-1}^{n+1}}{(\Delta y)^2}$$
$$+\frac{T_{i+1,j}^{n}-2T_{i,j}^{n}+T_{i-1,j}^{n}}{(\Delta x)^2}+\frac{T_{i,j+1}^{n}-2T_{i,j}^{n}+T_{i,j-1}^{n}}{(\Delta y)^2}=\frac{2}{a}\frac{T_{i,j}^{n+1}-T_{i,j}^{n}}{\Delta t} \tag{5-68}$$
**也是无条件稳定的**（p.109）。**"十点"**：$n+1$ 与 $n$ 各 5 个节点（自点 + 四邻）。

### 式(5-69) 交替方向法（ADI）

除显式格式外，其余格式必须**联立求解**。二维问题的差分方程含未知量较多，用消元法或迭代法**计算工作量很大**，于是提出：

$$\frac{T_{i+1,j}^{n+1/2}-2T_{i,j}^{n+1/2}+T_{i-1,j}^{n+1/2}}{(\Delta x)^2}+\frac{T_{i,j+1}^{n}-2T_{i,j}^{n}+T_{i,j-1}^{n}}{(\Delta y)^2}=\frac{T_{i,j}^{n+1/2}-T_{i,j}^{n}}{a\Delta t/2}$$
$$\frac{T_{i+1,j}^{n+1/2}-2T_{i,j}^{n+1/2}+T_{i-1,j}^{n+1/2}}{(\Delta x)^2}+\frac{T_{i,j+1}^{n+1}-2T_{i,j}^{n+1}+T_{i,j-1}^{n+1}}{(\Delta y)^2}=\frac{T_{i,j}^{n+1}-T_{i,j}^{n+1/2}}{a\Delta t/2} \tag{5-69}$$

**思想**：本质上仍属隐式格式，但求解时**交替改变方向**——本次时间步长取 $x$ 方向为隐式、$y$ 方向为显式，下一次反之。这样每一步都只需求解**一维三对角方程组**（追赶法即可），**计算工作量与单纯的隐式格式相同**（p.110）。
**性质**：交替方向法形成的差分格式**是无条件稳定的**（p.110）。

## 关键概念

- [[显式差分格式]]：$\eta=0$，每点独立可算，稳定靠 $f\le\frac12$。
- [[隐式差分格式]]：$\eta>0$，每步解方程组；$\eta\ge\frac12$ 无条件稳定。
- [[差分稳定性条件]]：$\lvert\omega\rvert\le1$ 的具体化——一维 $f\le\frac12$、二维 $f_x+f_y\le\frac12$、对流边界 $f\le\frac{1}{2(1+\alpha\Delta x/\lambda)}$。
- 虚设节点（fictitious node）：边界外多设一个节点 $i=0$ 或 $i=m+1$，用中心差商把边界条件"翻译"成 $T_0=T_2$ 这类关系，从而让边界方程的截断误差与内节点同阶。

## 工程要点

- **格式选择速查**：要快选显式（但 $\Delta t$ 被 $\Delta x^2/2a$ 卡死）；怕失稳选完全隐式/六点；二维大批量选 ADI（无条件稳定 + 一维追赶法）。
- **边界是稳定性的短板**：同一方程、同一 $\Delta x$，绝热边界允许 $\Delta t\le\Delta x^2/(2a)$，对流边界只能 $\Delta t\le\dfrac{\Delta x^2}{2a\left(1+\alpha\Delta x/\lambda\right)}$。焊接件表面 $\alpha$ 随温度升高而增大，意味着高温段的时间步长还要更小。
- **起始时刻要"半步启动"**：阶跃边界条件会造成起始振荡，把初值取为目标值的一半、走完第一步再置满，是老程序里的标准做法（p.104）。
- **隐式化可以局部做**：对流边界那一行改成隐式（式5-59）、内部仍显式，就能把"边界拖累稳定性"的问题按需缓解——书中正是这样处理的。
- **二维计算的真实瓶颈是内存不是算力**：见 §5-3 的"变通显式法"（只算热源附近小区域）。

## 易错点

1. **$f$ 的定义只有一种**：$f=a\Delta t/(\Delta x)^2$。书中个别式子写成 $2f$、$f/2$ 的系数，都是同一个 $f$。
2. **式(5-40) 右端是 $2(1-f)$**，OCR 作 $2(1+f)$ 是错的（见公式推导中的自检）。
3. **隐式格式的右端边界值是 $n+1$ 时刻的**（式5-36），显式是 $n$ 时刻的（式5-31）。这是两类格式在边界处理上最易搞混的一处。
4. **"无条件稳定"不等于"$\Delta t$ 任意"**：C-N 格式在 $f\gg1$ 时虽稳定但会产生非物理振荡（尤其起始步），实用上仍限制 $f$。
5. **二维稳定条件是 $f_x+f_y\le\frac12$**，不是 $f_x\le\frac12$ 且 $f_y\le\frac12$。
6. **虚设节点不是多算一个点**：它只用于消元，最终不进入未知量集合。
7. **十点格式（二维 $\eta=\frac12$）与六点格式（一维 $\eta=\frac12$）点数不同**：一维 6 点 = 2×3，二维 10 点 = 2×5。
8. 对流边界的 $T_f$ 项 $\dfrac{2f\alpha\Delta x}{\lambda}T_f$ **不能漏**，漏了等价于把环境当成 0 ℃。

## 关联

- 上一节：[[§5-1 用有限差分法解稳定热传导问题]]
- 下一节：[[§5-3 用有限差分法计算焊接热传导问题]]
- 章笔记：[[第五章 焊接温度场的有限差分解法]]
- 相关概念：[[显式差分格式]]、[[隐式差分格式]]、[[差分稳定性条件]]、[[有限差分法]]
- 前置：[[§1-6 边界条件]]（三类边界的物理含义）
- 后续：[[第六章 焊接温度场的有限元解法]]（时间域仍用本节格式）

File: 焊接传热学/06 第五章 有限差分/§5-3 用有限差分法计算焊接热传导问题.md
---
type: 节
chapter: 5
section: "§5-3"
book_page: 110
pdf_page: 114
tags:
  - 焊接传热学
  - 章/05
  - 主题/数值解
  - 主题/热源
  - 类型/方法
  - 状态/待校
aliases:
  - 焊接温度场差分计算
  - 追赶法
  - 三对角阵
  - 变通显式差分
  - 雷卡林边界
  - 熔池尺寸计算
---

> 📄 原文：[[焊接传热学 张文钺.pdf#page=114]]（书 p.110–117）

# §5-3 用有限差分法计算焊接热传导问题

## 核心结论

- 纵向尺寸很大的薄板、焊接速度较快时，可作**准稳态**处理；由于形状与热源分布对称，**取工件宽度的一半**计算，焊缝中心线作为**绝热边**（p.110）。
- 电弧热流按**正态分布**（高斯分布）作用于表面：$q=q_{\max}e^{-3(x/r)^2}$，$r$ 为电弧有效作用半径（$x=r$ 处热流降到 $e^{-3}\approx5\%$）（p.110）。
- 一维显式公式（式5-72）把 $\eta=0$ 的格式直接搬来，**只需在热源项里换阶段**：加热阶段按式(5-70) 给 $q_{mi}$，冷却阶段令 $q=0$（p.111）。
- 完全隐式格式给出的是**三对角方程组**，用**追赶法**（高斯消元的简化形式）求解：**顺追**定系数、**逆赶**回代，两步都是 $O(m)$（p.112–113）。
- 二维不稳定焊接温度场的显式公式要分别为**内节点、四边边界节点、四个角点**写方程；边界系数中 $b_x=2f_x$、$b_y=2f_y$ 是"虚设节点 + 中心差商"的直接产物（p.114–115）。
- 显式格式的稳定条件把 $\Delta x$ 与 $\Delta t$ 绑死：网格一细就"算不动"（$500\times500$ mm、$\Delta=1$ mm → $25\times10^4$ 节点），于是有**变通显式法**：只算电弧附近约 $100\times100$ mm，内边界温度用**雷卡林公式**（数值积分）给定（p.115）。
- 动坐标下网格随电弧移动，每个时间步后要把温度场沿 $x$ 负方向**平移 $v\Delta t$**，用**线性插值**搬运温度（p.116）。
- 算例（18-8 不锈钢窄间隙 TIG 焊熔池）说明：计算熔池与实测熔池**尺寸有差别、形状接近**——数值差分在焊接中的实际精度就是这个水平（p.116）。

## 公式与推导

### 式(5-70) 正态分布（高斯）比热流

$$q_m=q_{\max}\exp\left[-3\left(\frac{x}{r}\right)^{2}\right] \tag{5-70}$$

**符号**：$q_{\max}$ 最大比热流量 J/(cm²·s)；$r$ 电弧有效作用半径 cm；$x$ 离开电弧中心的距离 cm。
**量纲检查**：$x/r$ 无量纲，指数项无量纲 ✓；$q_m$ 与 $q_{\max}$ 同量纲 ✓。
**$q_{\max}$ 与总功率的关系**：对二维高斯分布积分得 $Q=\displaystyle\iint q_{\max}e^{-3r^2/r_0^2}\,\mathrm dx\mathrm dy=\frac{\pi r_0^2}{3}q_{\max}$，故
$$q_{\max}=\frac{3Q}{\pi r^{2}}$$
**量纲检查**：[J/s]/cm² = J/(cm²·s) ✓。
> ⚠️ 待校：式(5-70) 后原文"$q_{\max}=\cdots$"一行 OCR 全毁（只余"式中 L—数值上等于焊接速度"半句），上式按高斯热源的标准归一化给出，并用 §1-2 的 $q=q_m\pi/K$ 同族关系交叉核对。

**物理解释**：$\exp(-3)$ 在 $x=r$ 处，即**有效半径是热流降到最大值 5% 的位置**，不是 0。这一点决定了"电弧有效作用半径"与"加热斑点半径"的数值差别。

### 式(5-71) 一维不稳定热传导方程（薄板）

$$c\rho\frac{\partial T}{\partial t}=\lambda\frac{\partial^{2}T}{\partial x^{2}}+\frac{q_m(x,t)}{h} \tag{5-71}$$

**符号**：$c\rho$ 容积热容量 J/(cm³·℃)；$h$ 工件厚度 cm；$q_m$ 经上表面输入的比热流 J/(cm²·s)。
**量纲检查**：左端 [J/(cm³℃)]·(℃/s) = W/cm³；$\lambda\partial^2T/\partial x^2$ = W/cm³；$q_m/h$ = [W/cm²]/cm = W/cm³ ✓。**三项同为 W/cm³**，这是判定"为何除以 $h$"的唯一依据。
**边界条件**（p.110–111）：
$$x=0:\quad \frac{\partial T}{\partial x}=0\quad(\text{焊缝中心线，对称 → 绝热})$$
$$x=L_s:\quad -\lambda\frac{\partial T}{\partial x}=\alpha\left(T-T_0\right)\quad(\text{与环境对流换热})$$
初始温度等于室温（或预热温度）。

> ⚠️ 待校：式(5-71) 的热源项 OCR 只残留"式中 $c\rho$——容积热容量，$h$——工件厚度"，形式按量纲补齐为 $q_m/h$。

### 式(5-72) 一维显式差分计算公式

**内节点**（$n=0,1,2,\dots$；$i=2,3,\dots,m-1$）：
$$T_i^{n+1}=f\,T_{i+1}^n+(1-2f)T_i^n+f\,T_{i-1}^n+\frac{\Delta t}{c\rho h}q_{mi} \tag{5-72a}$$

**边界节点**：
$$T_1^{n+1}=(1-2f)T_1^n+2f\,T_2^n\qquad(n=0,1,2,\dots) \tag{5-72b}$$
$$T_m^{n+1}=2f\,T_{m-1}^n+\left(1-2f-\frac{2f\alpha\Delta x}{\lambda}\right)T_m^n+\frac{2f\alpha\Delta x}{\lambda}T_0 \tag{5-72c}$$

**式中**：$f=\dfrac{a\Delta t}{(\Delta x)^2}$；$a=\dfrac{\lambda}{c\rho}$。
**量纲检查**：$\dfrac{\Delta t}{c\rho h}q_{mi}$ = [s]·[W/cm²]/([J/(cm³℃)]·cm) = [J/cm²]/[J/(cm²℃)] = ℃ ✓；式(5-72b)(5-72c) 见 §5-2 式(5-50)(5-56) 的量纲检查 ✓。
**自检**：$q_{mi}=0$ 时式(5-72a) 就是式(5-32)；式(5-72b) 就是式(5-50)；式(5-72c) 就是式(5-56) —— 说明焊接算例没有新的格式，只是**加了源项、换了边界**。
**自检（能量守恒）**：把式(5-72a) 对整个求解域求和，源项总和 $\sum_i\dfrac{\Delta t}{c\rho h}q_{mi}\Delta x$ 应等于 $\dfrac{\Delta t}{c\rho h}\sum q_{mi}\Delta x$，其中 $\sum q_{mi}\Delta x=\dfrac{Q}{h}$（单位板长输入功率）——与 $c\rho h\Delta x$ 的体积份额相除后正是温升 ✓。

**加热阶段与冷却阶段的切换**（p.111）：
- **加热阶段**（电弧有效作用半径 $r$ 范围内）：
  $$q_{mi}=q_{\max}\exp\left[-3\left(\frac{x_i}{r}\right)^2\right]$$
  $x_i$ 为第 $i$ 节点坐标；**在电弧有效作用半径之外，$q_{mi}=0$**。
- **冷却阶段**：$q_m\equiv0$。

**稳定性**：与式(5-32) 相同，$f\le\frac12$；有对流边界时按式(5-58) 收紧为 $f\le\dfrac{1}{2\left(1+\alpha\Delta x/\lambda\right)}$。

### 式(5-73) 完全隐式格式的三对角方程组

把完全隐式格式写成

$$\begin{cases}
b_1T_1+c_1T_2=f_1 & (5\text{-}73)_1\\
a_2T_1+b_2T_2+c_2T_3=f_2 & (5\text{-}73)_2\\
\qquad\cdots\\
a_iT_{i-1}+b_iT_i+c_iT_{i+1}=f_i & (5\text{-}73)_i\\
\qquad\cdots\\
a_{m-1}T_{m-2}+b_{m-1}T_{m-1}+c_{m-1}T_m=f_{m-1} & (5\text{-}73)_{m-1}\\
a_mT_{m-1}+b_mT_m=f_m & (5\text{-}73)_m
\end{cases}$$

**系数矩阵称为"三对角阵"**：所有非零元素集中在主对角线及相邻两条对角线上，其余元素均为零（p.112）。
**量纲检查**：$b_i$ 无量纲（含 $1+2f+2f\alpha\Delta x/\lambda$），$a_i,c_i$ 无量纲（含 $-f$），$f_i$ 为温度（含 $T_i^n+\frac{\Delta t}{c\rho h}q_{mi}$ 等）✓。

### 式(5-74)～(5-76) 追赶法

追赶法是**高斯消元法的一种简化形式**，同样分**消元**与**回代**两个阶段（p.112）。

**顺追（消元）**：先把式$(5-73)_1$ 中 $T_1$ 的系数化为 1：
$$T_1+U_1T_2=V_1,\qquad U_1=\frac{c_1}{b_1},\quad V_1=\frac{f_1}{b_1}\qquad(5\text{-}74)_1$$

剩下的方程中实际上只有 $(5-73)_2$ 含 $T_1$；利用式$(5-74)_1$ 可把 $(5-73)_2$ 化为
$$T_2+U_2T_3=V_2\qquad(5\text{-}74)_2$$

循此，设第 $k-1$ 个方程已变为 $T_{k-1}+U_{k-1}T_k=V_{k-1}$，从 $(5-73)_k$ 中消去 $T_{k-1}$，得
$$U_k=\frac{c_k}{b_k-a_kU_{k-1}},\qquad V_k=\frac{f_k-a_kV_{k-1}}{b_k-a_kU_{k-1}} \tag{5-75}$$
$$T_k+U_kT_{k+1}=V_k\qquad(5\text{-}74)_k$$

做 $m-1$ 步后得 $T_{m-1}+U_{m-1}T_m=V_{m-1}$，与 $(5-73)_m$ 联立解出
$$T_m=V_m,\qquad V_m=\frac{f_m-a_mV_{m-1}}{b_m-a_mU_{m-1}}\qquad(5\text{-}74)_m,\ (5\text{-}75)_m$$

**逆赶（回代）**：自下而上逐步回代
$$T_k=V_k-U_kT_{k+1},\qquad k=m-1,\ m-2,\ \dots,\ 2,\ 1 \tag{5-76}$$

**术语**：消元过程称**"顺追"**，回代过程称**"逆赶"**，合称追赶法（p.113）。
**计算量**：每步 2 次乘法、2 次除法量级 → 总体 $O(m)$；而一般消元法是 $O(m^3)$。三对角结构是隐式格式能被工程接受的根本原因。
**量纲检查**：$U_k$ 无量纲（$c_k/b_k$ 无量纲之比）✓；$V_k$ 与 $T$ 同量纲 ✓。

### 式(5-77) 该问题的隐式方程组矩阵形式

对图5-6 的一维问题，完全隐式格式写成

$$[A]\{T\}^{n+1}=\{B\}^n$$

其中 $[A]$ 为三对角阵：首行 $1+2f,\ -2f$（绝热边，对应式5-50 的隐式化）；中间行 $-f,\ 1+2f,\ -f$；末行 $-2f,\ 1+2f+\dfrac{2f\alpha\Delta x}{\lambda}$（对流边，对应式5-59）。右端 $\{B\}$ 首行为 $T_1^n+\dfrac{\Delta t}{c\rho h}q_{m1}$，中间行为 $T_i^n+\dfrac{\Delta t}{c\rho h}q_{mi}$，末行为 $T_m^n+\dfrac{2f\alpha\Delta x}{\lambda}T_0+\dfrac{\Delta t}{c\rho h}q_{mm}$（p.113）。

**其中** $\Delta t$ 与 $f$、$q_{mi}$ 的含义同前。**电弧加热阶段**在有效作用半径 $r$ 内按式(5-70) 计算 $q_{mi}$；**在半径之外和冷却阶段**令 $q_{mi}=0$（p.113）。
> 说明：原书该矩阵式为图片，OCR 只剩零散符号；上表按 §5-2 的式(5-50)(5-56) 隐式化逐行还原，见「待校」。

## 二、二维不稳定焊接温度场的差分计算

### 物理模型

把薄板上堆焊看作**移动热源引起的不稳定热传导**。考虑对称性，取工件尺寸的一半作计算模型；电弧沿 $y$ 轴以速度 $v$ 移动，比热流
$$q_0=q_{\max}\exp\left[-3\left(\frac{r}{r_0}\right)^{2}\right],\qquad r=\sqrt{x^{2}+\left(y-vt\right)^{2}}$$
**符号**：$q_{\max}$ 最大比热流量，其值 $q_{\max}=\dfrac{3Q}{\pi r_0^{2}}$（p.113）。
**量纲检查**：$r/r_0$ 无量纲 ✓；$q_{\max}$ 的量纲同式(5-70) ✓。

### 式(5-78) 二维不稳定热传导方程

$$\frac{\partial^{2}T}{\partial x^{2}}+\frac{\partial^{2}T}{\partial y^{2}}=\frac{1}{a}\frac{\partial T}{\partial t} \tag{5-78}$$

初始条件 $T(x,y,0)=T_0$；边界条件（p.114）：
$$x=0,\ 0<y<L_y:\quad \frac{\partial T}{\partial x}=0\quad(\text{对称面 → 绝热})$$
$$x=L_x:\quad -\lambda\frac{\partial T}{\partial x}=\alpha\left(T_f-T\right)$$
$$y=0,\ 0<x<L_x:\quad -\lambda\frac{\partial T}{\partial y}=\alpha\left(T-T_f\right)$$
$$y=L_y,\ 0<x<L_x:\quad -\lambda\frac{\partial T}{\partial y}=\alpha\left(T_f-T\right)$$

离散：$x$ 向节点数 $N_x$、$y$ 向 $N_y$，$\Delta x=x_i-x_{i-1}$、$\Delta y=y_j-y_{j-1}$，假定 $\Delta x=\Delta y$；$t_n=n\Delta t$；节点 $(i,j)$ 在 $t_n$ 时刻温度记 $T_{i,j}^n$。
> ⚠️ 待校：$y=0$ 与 $y=L_y$ 两处对流条件的温差符号 OCR 相反（一处作 $T-T_0$、一处作 $T_0-T$）。按"流入为正"的统一约定，四面均应写成 $-\lambda\partial T/\partial n=\alpha(T_f-T)$，此处照 OCR 存疑。

### 1. 显式差分计算（式5-79）

**内节点**（$i=2,3,\dots,N_x-1$；$j=2,3,\dots,N_y-1$）：
$$T_{i,j}^{n+1}=f_x\left(T_{i+1,j}^n+T_{i-1,j}^n\right)+f_y\left(T_{i,j+1}^n+T_{i,j-1}^n\right)+\left(1-2f_x-2f_y\right)T_{i,j}^n+\frac{\Delta t}{c\rho h}q_{0i,j}$$

**边界节点**（四种，按所在边用对应的虚设节点消元）：

| 位置 | 方程结构 |
|---|---|
| $x=0$（绝热，$i=1$） | $T_{1,j}^{n+1}=2f_xT_{2,j}^n+f_y\left(T_{1,j+1}^n+T_{1,j-1}^n\right)+b_0T_{1,j}^n+\frac{\Delta t}{c\rho h}q_{0,1,j}$ |
| $x=L_x$（对流，$i=N_x$） | $T_{N_x,j}^{n+1}=b_xT_{N_x-1,j}^n+f_y\left(T_{N_x,j+1}^n+T_{N_x,j-1}^n\right)+b_0'T_{N_x,j}^n+\frac{2f_x\alpha\Delta x}{\lambda}T_f+\frac{\Delta t}{c\rho h}q_{0,N_x,j}$ |
| $y=0$（对流，$j=1$） | $T_{i,1}^{n+1}=2f_yT_{i,2}^n+f_x\left(T_{i+1,1}^n+T_{i-1,1}^n\right)+b_0T_{i,1}^n+\frac{2f_y\alpha\Delta y}{\lambda}T_f+\frac{\Delta t}{c\rho h}q_{0,i,1}$ |
| $y=L_y$（对流，$j=N_y$） | 同 $y=0$，下标换成 $N_y$ |

**四个角点**：两个边界条件叠加，用两个虚设节点同时消元（书中式5-79 的后四式）。

**系数**（p.115）：
$$f_x=\frac{a\Delta t}{(\Delta x)^2},\qquad f_y=\frac{a\Delta t}{(\Delta y)^2},\qquad b_0=1-2f_x-2f_y,\qquad b_x=2f_x,\qquad b_y=2f_y$$

**量纲检查**：$f_x,f_y,b_0,b_x,b_y$ 全部无量纲 ✓；$\dfrac{\Delta t}{c\rho h}q_0$ 为 ℃ ✓；$\dfrac{2f_x\alpha\Delta x}{\lambda}T_f$ 为温度 ✓。
**自检**：$f_x=f_y$ 且无源项、四邻均为内节点时，内节点式退化为二维显式格式(5-65) ✓。
**二维稳定条件**：$\dfrac{a\Delta t}{(\Delta x)^2}+\dfrac{a\Delta t}{(\Delta y)^2}\le\dfrac12$（式5-66），等步长时 $\dfrac{a\Delta t}{(\Delta x)^2}\le\dfrac14$。

> ⚠️ 待校：式(5-79) 及其"式中 $b_x=2f_x$、$b_y=2f_y$、$b_1=1-2f_x-2f_y-\cdots$"一串系数，OCR 把下标与分母打乱（出现"$b_x=2/0_2$""$1=1-2\,8.-2/\%$"等）。上表按"虚设节点 + 中心差商"的通用原则重建，结构与量纲自洽，但**具体系数须对原书 p.114–115 逐项核**。

### 2. 变通的显式差分计算（p.115–116）

**问题**：显式格式要求 $\Delta x$、$\Delta y$ 很小时 $\Delta t$ 也必须很小（式5-66）→ 计算量爆炸；且节点数暴涨（$L_x=L_y=500$ mm、$\Delta x=\Delta y=1$ mm → **节点多达 $25\times10^4$ 个**，一般中小型计算机无法计算）。"节省计算机内存"是显式格式算不稳定热传导的**棘手问题之一**。

**已有办法及其缺点**：变步长（高温区密、低温区疏）可省内存，但程序变复杂。

**变通方法的实质**（书中明确）：利用苏联学者**雷卡林**提出的无限大薄板表面运动线热源温度场公式——**距离热源相当远处，温度与热源分布形态关系甚微而具有相当精度**，于是把这些远处温度作为**已知温度边界**，与显式差分格式结合。人们真正关心的是热源附近高温区，所以**计算区域可以显著减小**：只算电弧附近约 $100\times100$ mm，该区域与未计算部分的接触界面（**内边界**）上的温度值用**雷卡林公式数值积分**得到。

**边界条件**（考虑对称性，电弧移动轴线处为绝热）：
- **内边界**（$x=L_x,\ -L_y\le y\le L_y$ 及 $-L_x\le x\le L_x,\ y=\pm L_y$）：温度**由雷卡林公式作数值积分给定**（书中未列出该式，只注明取自参考文献[1] 雷卡林《焊接热过程计算》，故本笔记不臆造其表达式，见「待校」）；
- **电弧移动轴线处**：
$$\frac{\partial T}{\partial y}=0\qquad(\text{绝热})$$

**显式差分计算公式（式5-80）**：内节点
$$T_{i,j}^{n+1}=T_{i,j}^{n}+\frac{a\Delta t}{(h)^2}\left(T_{i+1,j}^n+T_{i-1,j}^n+T_{i,j+1}^n+T_{i,j-1}^n-4T_{i,j}^n\right)+\frac{\Delta t}{c\rho h}q_{0i,j}$$
（$i=0,1,2,\dots,N_x-1$；$j=-N_y+1,\dots,0,\dots,N_y-1$）

边界节点：内边界按雷卡林公式直接赋值；对称轴按绝热（$T_{-1}=T_{2}$）处理；四角点同理。

**稳定性**：变通显式差分方法的稳定性条件**与显式差分方法相同**（p.116）——变通法省的是内存与节点数，不是 $\Delta t$ 的限制。

**动坐标与温度场平移**：网格随电弧一起移动；由于坐标系统不断移位，为进行下一时间步长的计算，要让**温度场代替电弧向 $x$ 轴负方向移动一个 $v\Delta t$ 距离**。用线性插值实现：
$$T_i'=T_i\left(1-\frac{v\Delta t}{\Delta x}\right)+T_{i+1}\frac{v\Delta t}{\Delta x}$$
把 $T_i'$ 作为内节点温度的新值，进行再一个时间步长的计算，如此循环直到给定时间（p.116）。
**自检**：$v\Delta t/\Delta x=0$（不动）→ $T_i'=T_i$ ✓；$v\Delta t/\Delta x=1$（正好移一格）→ $T_i'=T_{i+1}$ ✓。**插值权重之和为 1**，保证温度场平移不改变总量。

> ⚠️ 待校：线性插值式 OCR 作"$T_i'=T_i(1-5A1)+T_{i+1}5A1$"，按量纲与极限自检（权重和 = 1）补为上式；动坐标下 $x$ 步长与 $y$ 步长是否相等（"$h$"是否就是 $\Delta x$）原文未印清。

## 三、用有限差分法计算焊接温度场的实例

### 1. 窄间隙坡口 TIG 焊熔池尺寸计算（图5-7、图5-8）

- **试件材料**：18-8 不锈钢；**考虑相变影响**，计算中把**熔化潜热折算成相应温度的比热值**。
- **热物理常数随温度变化的函数**（p.116）：
  $$\lambda=1.83\times10^{-2}+1.37\times10^{-5}T\quad\left[\mathrm{W/(mm\cdot℃)}\right]$$
  $$a=-8.98\times10^{-7}T^{2}+3.59\times10^{-3}T+3.79\quad\left[\mathrm{mm^{2}/s}\right]$$
  $$c\rho=10^{-6}T+3.83\times10^{-3}\quad\left[\mathrm{J/(mm^{3}\cdot℃)}\right]$$
- **自洽性校核**（本笔记所做）：$T=1000\ ℃$ 时 $\lambda=0.0320$、$c\rho=4.83\times10^{-3}$ → $a=\lambda/(c\rho)=6.63\ \mathrm{mm^2/s}$，与 $a$ 的拟合式给出的 $6.48$ 相差 2.3%；$T=1500\ ℃$ 时 $7.25$ 对 $7.16$，相差 1.2% ✓。**这说明三个式子的常数搭配是自洽的，OCR 的数字可信**（但指数需核，见待校）。
- **方法**：三维问题，为减少内存采用**变通的显式差分方法**；计算区域 $20\times20\times30$ mm，边界温度用**雷卡林公式**求得。
- **结果（图5-8）**：两条实曲线为实测熔池横截面，虚曲线为计算熔池。计算尺寸与实测有一定差别，但**熔池形状比较接近**。规范 250 A、20 V、0.5 mm/s。

> ⚠️ 待校：$\lambda$ 与 $c\rho$ 的 10 的幂次 OCR 残缺（$\lambda$ 作"$1.83\times10^{-5}+0.0137$"、$c\rho$ 作"$10^{-\circ}T+0.00383$"）。上文取 $\lambda=1.83\times10^{-2}+1.37\times10^{-5}T$、$c\rho=10^{-6}T+3.83\times10^{-3}$，并用"$\lambda/(c\rho)$ 应等于 $a$ 的拟合式"这一热物性恒等式反算验证（差 1–2%），可信度较高，但仍应对原书 p.116 核。

### 2. TIG 脉冲焊熔池尺寸计算（图5-9）

- 材料及热物理常数的处理方法与上例相同，仍采用**变通的显式差分方法**。
- **焊接规范**：基值 $I_b=150$ A、$U_b=14$ V；峰值 $I_p=250$ A、$U_p=18$ V；频率 **1 Hz**；**占空比 1/2**（p.117）。
- **结论（图5-9，熔池表面尺寸随脉冲电流变化）**：
  - 基值电流作用时，熔池尺寸**由大变小**，在峰值电流即将到来的瞬间**尺寸最小**；
  - 峰值电流刚作用时，熔池尺寸**由小变大**，在峰值电流刚要结束时**尺寸最大**。
- **工程意义**：熔池尺寸的脉动**滞后于电流的脉动**——这正是热惯性（$a$、$\lambda$）在起作用。脉冲焊能细化晶粒、控制热输入，其物理基础就在这个"尺寸随电流往复"的循环里。

## 关键概念

- [[有限差分法]]：本节是它在焊接上的完整落地（源项 + 边界 + 动坐标 + 变步长）。
- [[隐式差分格式]]：一维焊接算例的工程版就是"三对角阵 + 追赶法"。
- [[显式差分格式]]：一维式(5-72) 与二维式(5-79) 都属此类；稳定性条件由式(5-66) 控制。
- [[差分稳定性条件]]：变通显式法的稳定性与标准显式法**相同**，变通只解决内存。
- 三对角阵：非零元素集中在主对角线及相邻两条对角线，其余为零 → 追赶法 $O(m)$ 求解。
- 母单元式的"内边界（internal boundary）"：变通法中计算区与未计算区的交界面，其温度由解析解（雷卡林公式）给定。

## 工程要点

- **算例量级**：$L_x=L_y=500$ mm、$\Delta=1$ mm → $25\times10^4$ 节点，一般中小型机算不动；缩到 $100\times100$ mm 只需约 $10^4$ 节点，这是变通法能落地的原因。
- **变通法的三段结构**：① 只取热源附近小区域；② 内边界温度用解析解数值积分给出；③ 动坐标 + 线性插值搬运温度场。三者缺一不可。
- **相变处理**：把熔化潜热折算进比热，相当于把 $c\rho(T)$ 曲线在熔点附近抬一个台阶——不必追踪相界面，是焊接熔池计算的标准做法。
- **物性随温度变**是焊接算例的常态：不锈钢 $\lambda$ 随 $T$ 升而升、$a$ 先升后降（$T\approx2000$ K 附近达峰），所以程序里 $\lambda$、$a$、$c\rho$ 都是数组/函数而不是常数。
- **精度预期**：图5-8 显示计算熔池与实测"尺寸有差别、形状接近"。这是数值差分 + 高斯热源 + 常物性简化后的现实精度，不要期待逐点吻合。

## 易错点

1. **热源项要除以 $h$**（式5-71、式5-72a）：$q_m$ 是**面**热流，方程要的是**体**热源，差一个板厚。
2. **加热/冷却两阶段是靠"$q_{mi}$ 是否为零"切换的**，不是靠改边界条件；冷却阶段 $q_m\equiv0$，其余格式不变。
3. **绝热边界的 $2f$**：$T_1^{n+1}=(1-2f)T_1^n+2fT_2^n$ ——系数之和仍为 1（$(1-2f)+2f=1$），这是守恒的自检；写成 $(1-f)$ 就错了。
4. **追赶法的"顺追"是从 $k=1$ 向 $m$，"逆赶"是从 $k=m-1$ 向 1**，方向不能反。
5. **三对角阵首末行不是 $-f,1+2f,-f$**：首行是绝热边，末行带 $\alpha\Delta x/\lambda$，边界信息就藏在这两行里。
6. **变通法没有放松稳定性**：$\Delta t$ 仍受 $\Delta x^2/(2a)$ 类条件约束，"变通"省的是内存和节点数。
7. **动坐标平移的插值权重必须和为 1**，否则每步都会凭空增减温度。
8. 二维显式内节点的自点系数是 $1-2f_x-2f_y$（四个邻居），不是 $1-2f$。

## 关联

- 上一节：[[§5-2 用有限差分法解不稳定热传导问题]]
- 章笔记：[[第五章 焊接温度场的有限差分解法]]
- 相关概念：[[显式差分格式]]、[[隐式差分格式]]、[[差分稳定性条件]]、[[有限差分法]]
- 前置：[[§1-2 焊接热源和焊接热效率]]（高斯热流 $q_m$ 与热效率）、[[§1-6 边界条件]]
- 用到解析解：[[§2-1 厚大焊件连续焊接时的温度场]]（雷卡林公式给出内边界温度）
- 后置：[[第六章 焊接温度场的有限元解法]]

File: 焊接传热学/06 第五章 有限差分/第五章 焊接温度场的有限差分解法.md
---
type: 章
chapter: 5
section: "全章"
book_page: 94
pdf_page: 98
tags:
  - 焊接传热学
  - 章/05
  - 主题/数值解
  - 类型/方法
  - 类型/判据
aliases:
  - 第五章
  - 有限差分解法
  - 差分法
---

> 📄 原文：[[焊接传热学 张文钺.pdf#page=98]]（书 p.94–117，全章）

# 第五章 焊接温度场的有限差分解法

## 一句话

用**差商代微商**把微分方程换成节点温度的代数方程组——但要算得对，必须管住**稳定性**和**边界**。

## 知识结构

| 节 | 内容 | 作用 |
|---|---|---|
| [[§5-1 用有限差分法解稳定热传导问题]] | 差商定义与截断误差、离散化、内节点/边界节点差分、差分格式与矩阵形式 | 建立"差分方程"这套语言 |
| [[§5-2 用有限差分法解不稳定热传导问题]] | 显式/完全隐式/六点/一般隐式四种格式、**稳定性判据**、边界条件处理、二维与交替方向法 | 本章真正的干货：格式 + 稳定 + 边界 |
| [[§5-3 用有限差分法计算焊接热传导问题]] | 一维准稳态焊接温度场、追赶法解三对角方程组、二维不稳定焊接温度场、变通显式法、熔池算例 | 把格式用到焊接上 |

## 核心结论（本章必须记住的 8 条）

1. 有限差分法 = **以差分代微分、以差商代微商**，建立以节点温度为未知量的代数方程组 $[A]\{T\}=\{B\}$；$[A]$ 是**稀疏带状矩阵**，非零元素集中在主对角线两侧（p.94、p.99）。
2. 向前/向后差商的截断误差是 $O(\Delta x)$，**中心差商是 $O(\Delta x^2)$**——同一步长下中心差商精度高一个量级（p.94–95）。
3. 无内热源的稳定热传导，内节点差分方程退化为 **Laplace 五点格式**：每点温度 = 四邻温度的算术平均值；因此**温度场的极值必在边界上**（p.96）。
4. 不稳定问题除了空间离散，还要**对时间域离散**，并且必须讨论差分格式的**稳定性**——这是它与稳定问题的本质差别（p.99）。
5. **显式格式**（$\eta=0$）每个节点可独立求解、计算简单，但 $f=a\Delta t/\Delta x^2$ 取值不当会破坏稳定性（p.100）。
6. **完全隐式格式**（$\eta=1$）只要 $f>0$ 就**无条件稳定**，不受边界条件和步长 $\Delta x$、$\Delta t$ 影响，代价是每步要解一个三对角方程组（p.101）。
7. **六点（C-N）格式**（$\eta=\frac12$）截断误差小、稳定性好，是差分计算中常用的一种（p.102）；一般隐式格式用权系数 $\eta\in[0,1]$ 把上述格式统一起来（p.102）。
8. 边界处理的要点：**每个边界节点只能属于一种边界条件**；用一阶差商列边界方程会使截断误差比内节点**低一阶**，故常用**虚设节点 + 中心差商**把精度拉齐（p.97、p.105）。

## 核心公式

| 公式 | 含义 | 适用条件 | 来源 |
|---|---|---|---|
| $\dfrac{f(x+\Delta x)-f(x)}{\Delta x}=f'(x)+O(\Delta x)$ | 向前差商 | 任意 | p.94 (5-1)(5-4) |
| $\dfrac{f(x)-f(x-\Delta x)}{\Delta x}=f'(x)+O(\Delta x)$ | 向后差商 | 任意 | p.94 (5-2)(5-5) |
| $\dfrac{f(x+\Delta x)-f(x-\Delta x)}{2\Delta x}=f'(x)+O(\Delta x^2)$ | 中心差商 | 任意 | p.94 (5-3)(5-6) |
| $\dfrac{f(x+\Delta x)-2f(x)+f(x-\Delta x)}{\Delta x^2}=f''(x)+O(\Delta x^2)$ | 二阶差商 | 任意 | p.95 (5-7) |
| $T_{i,j}=\frac14\left(T_{i+1,j}+T_{i-1,j}+T_{i,j+1}+T_{i,j-1}\right)$ | Laplace 五点格式 | $\Delta x=\Delta y$、无内热源、稳定 | p.96 (5-15) |
| $T_i^{n+1}=fT_{i-1}^n+(1-2f)T_i^n+fT_{i+1}^n$，$f=\dfrac{a\Delta t}{\Delta x^2}$ | **显式格式** | 需 $f\le\frac12$ | p.100 (5-32) |
| $-fT_{i-1}^{n+1}+(1+2f)T_i^{n+1}-fT_{i+1}^{n+1}=T_i^n$ | **完全隐式格式** | 无条件稳定 | p.101 (5-35) |
| $-fT_{i-1}^{n+1}+2(1+f)T_i^{n+1}-fT_{i+1}^{n+1}=fT_{i-1}^n+2(1-f)T_i^n+fT_{i+1}^n$ | **六点（C-N）格式** | 无条件稳定 | p.101 (5-40) |
| $\eta T_{i-1}^{n+1}-\left(2\eta+\frac1f\right)T_i^{n+1}+\eta T_{i+1}^{n+1}=-(1-\eta)T_{i-1}^n-\left[\frac1f-2(1-\eta)\right]T_i^n-(1-\eta)T_{i+1}^n$ | **一般隐式格式** | $\eta\in[0,1]$ | p.102 (5-42) |
| $\lvert\omega\rvert\le1$ | 稳定性判据（误差增长因子） | 通式 | p.102 (5-43) |
| $f\le\dfrac{1}{2(1-2\eta)}$（$0\le\eta<\frac12$） | 稳定域边界 | $\eta\ge\frac12$ 无条件稳定 | p.103 图5-4 |
| $f\le\frac12$，即 $\Delta t\le\dfrac{\Delta x^2}{2a}$ | 显式格式稳定充分条件 | 一维 | p.104 |
| $f\le\dfrac{1}{2\left(1+\alpha\Delta x/\lambda\right)}$ | 对流边界下显式格式稳定条件 | 边界有对流换热 | p.107 (5-58) |
| $\dfrac{a\Delta t}{\Delta x^2}+\dfrac{a\Delta t}{\Delta y^2}\le\dfrac12$（等步长 $\le\frac14$） | 二维显式格式稳定条件 | 二维 | p.109 (5-66) |
| $U_k=\dfrac{c_k}{b_k-a_kU_{k-1}}$，$V_k=\dfrac{f_k-a_kV_{k-1}}{b_k-a_kU_{k-1}}$；$T_k=V_k-U_kT_{k+1}$ | 追赶法（Thomas） | 三对角方程组 | p.112 (5-75)(5-76) |

## 工程含义

- **网格尺寸与时间步长是绑死的**。显式格式下 $\Delta t\le\Delta x^2/(2a)$：网格加密一倍，时间步长要减到 $1/4$，总工作量大 8 倍。这就是焊接温度场"热源附近网格越细越算不动"的根源（p.104、p.115）。
- **算例规模感**：板 $500\times500$ mm、$\Delta x=\Delta y=1$ mm 时节点数达 $25\times10^4$ 个，中小型计算机已无法承受——于是有了"变通的显式差分方法"：只算电弧附近 $100\times100$ mm 的区域，界面温度用雷卡林公式（数值积分）给出（p.115）。
- **焊接是动坐标问题**：网格随电弧移动，每个时间步后要让温度场沿 $x$ 负方向平移 $v\Delta t$，用**线性插值**搬运节点温度（p.116）。这是差分法与解析解的一次混血。
- **边界条件直接决定稳定条件**。同一方程，绝热边界的稳定条件是 $f\le\frac12$，对流边界变成 $f\le\frac{1}{2(1+\alpha\Delta x/\lambda)}$——散热越强，允许的时间步长越小（p.107）。
- **相变潜热折成比热**：算熔池时把熔化潜热折算到相应温度的比热里，避免显式追踪相界面（p.116）。
- 实用结论：**隐式 + 追赶法**是焊接热传导最常用的组合——无条件稳定允许大 $\Delta t$，三对角阵求解量 $O(N)$ 而非 $O(N^3)$（p.108、p.112–113）。

## 易错点 / 常考辨析

1. **$f=a\Delta t/\Delta x^2$ 是无量纲数**，不是时间也不是长度；一切稳定判据都写在 $f$ 或 $(\eta,f)$ 平面上。
2. **显式 $f\le\frac12$ 是"充分条件"**（书中原文），不是精确的必要条件；但 $f=\frac12$ 已出现衰减很慢的锯齿，实用上常取 $f\le\frac14$。
3. **隐式格式"无条件稳定"≠"可以随便取 $\Delta t$"**。稳定性只保证误差不放大，精度仍受 $\Delta t$ 限制。
4. **二维稳定条件不是"每个方向都 $\le\frac12$"，而是两个 $f$ 之和 $\le\frac12$**；等步长时是 $\frac14$（p.109）。
5. **边界节点用前向/后向差商 → 截断误差比内节点低一阶**，整体精度被边界拖住；正确做法是**虚设节点 + 中心差商**（p.97、p.105）。
6. **每个边界节点只能属于一种边界条件**。角点上两条件重叠时必须指定归属，否则方程数多于未知数；书中规定角点按给定温度处理（p.97）。
7. **$T_i^n$ 的上标是时间、下标是空间**。OCR 里上下标常被压平，写方程时务必核对"$n+1$ 在等号哪一侧"。
8. **六点格式右端是 $2(1-f)$ 不是 $2(1+f)$**（OCR 重复了下标，见「本章待校」）。

## 本章待校

- ⚠️ p.101 式(5-40) 右端中间项：OCR 作 $2(1+f)T_i^n$，按 C-N 格式推导（$\frac12\left[(\cdot)^{n+1}+(\cdot)^n\right]=\frac{1}{f}(T^{n+1}-T^n)$ 整理）应为 $2(1-f)T_i^n$。已按推导写，并复核 $\eta=\frac12$ 时式(5-42) 与(5-40) 一致。
- ⚠️ p.102 式(5-43)：OCR 作 "$15/\le1$"，符号不可辨。按上下文"$\omega$ 是 $t\to t+\Delta t$ 一次运算中误差的放大倍数（误差增长因子）"应为 $\lvert\omega\rvert\le1$。同页"式中 $\beta$——补偿系数，取整数"一句无法复原其归属，暂不采用。
- ⚠️ p.104 一句"随着 $f$ 的增长，计算精度是下降的，而稳定性却越能得到保证"：OCR 中符号作"$n$"，且该说法只在无条件稳定格式下成立（显式格式 $f$ 越大越靠近失稳边界）。照录存疑。
- ⚠️ 表 5-1、表 5-2 表格线全部丢失。已用差分递推（$f=1$ 与 $f=0.25$，$\Delta x=5$ cm、$a=0.03472$ cm²/s）逐点复核了前四行数值，与 OCR 残存数字一致；表 5-2 末行（OCR 作"30（8"，疑为精确解行或 $t=33$ min）未采信。
- ⚠️ p.110 式(5-72) 内节点方程的热源项 OCR 作"$41$""$9f$"，不可辨；按量纲与 §5-2 的格式反推为 $\dfrac{\Delta t}{c\rho h}q_{mi}$（℃）✓，详见 [[§5-3 用有限差分法计算焊接热传导问题]]。
- ⚠️ p.115 式(5-79)（二维显式格式的四个角点方程）与 p.114 边界节点方程：OCR 系数串严重混乱，已按"虚设节点 + 中心差商"通用原则重建主体、并对具体系数标注待校。
- ⚠️ p.98 图5-3 的节点编号未印清。由九个方程反推得**列优先**编号（第 1 列自下而上为 1,2,3，第 2 列 4,5,6，第 3 列 7,8,9），与式(5-16)–(5-19) 全部相容。

## 关联

- 上一章：[[第四章 焊接温度场的数值积分解法]]
- 下一章：[[第六章 焊接温度场的有限元解法]]
- 概念：[[有限差分法]]、[[显式差分格式]]、[[隐式差分格式]]、[[差分稳定性条件]]
- 前置：[[§1-5 焊接传热计算基本公式]]、[[§1-6 边界条件]]
- 用到的解析解：[[§2-1 厚大焊件连续焊接时的温度场]]（变通显式法的边界温度靠雷卡林公式）
