Repository: 2486809961-alt/welding-heat-transfer

# 焊接传热学 · Obsidian 知识库

张文钺《焊接传热学》整本书拆出来的结构化 Obsidian 库：**7 章 37 节 + 1 绪论，每节一篇笔记 + 43 张原子概念卡 + 公式库/术语表/附表用法**，每条结论都带原书页码，公式全部 LaTeX 化。

- 🌐 网页版（在线看 + 一键下载）：**https://2486809961-alt.github.io/welding-heat-transfer/**
- ⬇️ 整库下载：右侧 **Releases** → `welding-heat-transfer-vault.zip`

## 内容

| 目录 | 是什么 |
|---|---|
| `00 索引/` | MOC 总入口、全书目录与页码对照、公式总表、概念地图、学习路径、待校清单 |
| `01 绪论/` · `02–08 各章/` | 绪论 + 7 章 37 节逐节笔记（解析解、热循环参数、数值积分、有限差分、有限元、热象法） |
| `09 概念卡/` | 43 张原子概念卡，双向链接，一卡一个概念 |
| `10 公式库/` | 公式总表 + 从瞬时点热源到 t8/5 的完整推导链 |
| `11 附表数据/` | e⁻ˣ / erf / K₀ / Ei 函数表用法 + scipy 重算对照 |
| `12 术语/` | 中英术语对照 |

## 怎么用

1. **网页看**：打开上面的 Pages 站点，左侧目录按章节，顶部可全文搜索，公式已渲染。
2. **下载进 Obsidian**：Releases 下 `welding-heat-transfer-vault.zip`，解压后用 Obsidian「打开本地仓库」指向解压目录即可。
3. **克隆**：`git clone https://github.com/2486809961-alt/welding-heat-transfer.git`

从 `焊接传热学/00 索引/焊接传热学 MOC.md` 进，按章跳转；想按问题查（"t8/5 怎么算"）走 `概念地图` / `公式总表`；想核对原文，每篇顶部有 `📄 原文：焊接传热学 张文钺.pdf#page=NN`（PDF 页 = 书页 + 4）。

## 可靠性说明

原书是扫描版、无文字层，正文由 macOS Vision 逐页 OCR 后人工/AI 逐节校对（准确率约 90%，公式与表格错漏较多，已按标准形式重写并做量纲检查）。凡标 `⚠️ 待校` 的地方说明 OCR 不可靠、数值是按理论推回的，**请以原书 PDF 为准**。完整清单见 `00 索引/待校清单.md`。

## 许可

原书版权归作者与出版社所有，本库是个人学习用的结构化笔记，不替代原书。仓库内**不含**原书 PDF 扫描件。笔记部分可自由参考。

File: 焊接传热学/07 第六章 有限元/§6-1 基于变分法的热传导问题有限元分析.md
---
type: 节
chapter: 6
section: "§6-1"
book_page: 118
pdf_page: 122
tags:
  - 焊接传热学
  - 章/06
  - 主题/有限元
  - 主题/数值解
  - 类型/方法
aliases:
  - 变分法有限元
  - 热传导问题的变分有限元
  - 泛函极值与有限元
---

> 📄 原文：[[焊接传热学 张文钺.pdf#page=122]]（书 p.118–129）

# §6-1 基于变分法的热传导问题有限元分析

## 核心结论

- **变分法把有限元归结为求泛函极值**：泛函的自变量是函数（不是数）；泛函取极值的必要条件是满足**欧拉方程**。因此"解微分方程边值问题"与"求泛函极值"等价，这一步等价性是全部有限元格式的合法性来源（p.118–120）。
- 一维泛函的欧拉方程为 $\partial F/\partial y-\frac{d}{dx}(\partial F/\partial y')=0$；二维泛函在区域 $R$ 内给出 $\partial F/\partial\phi-\partial(\partial F/\partial\phi_x)/\partial x-\partial(\partial F/\partial\phi_y)/\partial y=0$，在边界上额外给出一条**自然边界条件**（p.119–120）。
- 二维稳定导热问题（无内热源）可转化为泛函 $(6\text{-}34)$ 的极值问题。**给定温度边界是强加边界条件**（必须事先满足）；**热流边界与换热边界是自然边界条件**（在泛函极小化过程中自动被满足）（p.121、p.125）。
- 单元内温度取坐标的**线性插值**，三角形单元形函数 $N_i=(a_i+b_ix+c_iy)/2A$。单元变分后得到 $[\partial I^e/\partial T]=[K]^e\{T\}^e-\{P\}^e$，其中 $[K]^e=[K_1]^e+[K_2]^e$：$[K_1]$ 来自导热，$[K_2]$ 来自边界换热（p.121–124）。
- 总体合成得 $[K]\{T\}=\{P\}$。$[K]$ 是**对称、正定、带状分布**的导热矩阵（又称温度刚度矩阵），可用消去法求解（p.125–126）。
- 不稳定导热必须**空间离散 + 时间离散**：空间用有限元，时间用差分。控制方程组为 $[K]\{T\}+[C]\{\partial T/\partial t\}=\{P\}$，$[C]$ 是热容矩阵，$[C]^e=(\rho cA/12)\begin{bmatrix}2&1&1\\1&2&1\\1&1&2\end{bmatrix}$（p.126–127）。
- 时间推进有三种格式：二点向后差分（大步长稳定、精度低）、Crank–Nicolson（精度较高但要求 $\Delta t$ 小，否则衰减振荡）、加列金格式（$2/3$ 权重）。三者都有稳定性条件与 $\Delta t$ 上界（p.128）。
- 轴对称不稳定导热：以 $r,z$ 为坐标，泛函积分号内含 $r$，单元矩阵的全部系数都乘上与 $\bar r=(r_i+r_j+r_m)/3$ 有关的因子，其余流程与平面问题相同（p.129）。

## 公式与推导

### 式(6-3) 泛函的直观例子：曲线长度

$$
L[y(x)]=\int_{x_1}^{x_2}\sqrt{1+\left(\frac{dy}{dx}\right)^2}\,dx
$$

**符号**：$y=y(x)$ 为连接点 1、2 的曲线方程；$L$ 是这个曲线形状（一个函数）对应的数，所以 $L$ 是泛函。
**含义**：平面上一族连接两定点的曲线，其长度是"函数的函数"；使 $L$ 取极小的曲线是直线。这是全书用到的第一个变分问题。

### 式(6-14) 泛函取极值的必要条件

$$
\left.\frac{\partial}{\partial\varepsilon}I\big[y(x)+\varepsilon\eta(x)\big]\right|_{\varepsilon=0}=0
$$

**符号**：$\eta(x)$ 为任意光滑连续函数，且满足 $\eta(x_1)=\eta(x_2)=0$；$\varepsilon$ 为小参量，与 $x$ 无关；$\delta y=\varepsilon\eta(x)$ 即函数的变分。
**量纲检查**：$\varepsilon$ 与 $\eta$ 无量纲（$\delta y$ 与 $y$ 同量纲），故该式是"对无量纲参数求导等于零"，两侧同量纲 ✓。
**含义**：函数的微分与泛函的变分之对照——函数取极值用 $dy/dx=0$，泛函取极值用上式。这就是推导欧拉方程的理论基础。

### 式(6-17) 一维欧拉方程

$$
\frac{\partial F}{\partial y}-\frac{d}{dx}\left(\frac{\partial F}{\partial y'}\right)=0
$$

**符号**：$I[y(x)]=\int_{x_1}^{x_2}F\big[x,y(x),y'(x)\big]dx$，$F$ 是 $x,y,y'$ 的已知函数。
**适用条件**：单一独立变量、$y$ 二阶可微、两端点值给定。
**量纲检查**：$F$ 的量纲为 [被积函数]；$\partial F/\partial y$ 与 $\frac{d}{dx}(\partial F/\partial y')$ 同为 [F]/[y] ✓（因 $y'$ 与 $y$ 同量纲，$d/dx$ 引入 1/[x] 而 $\partial F/\partial y'$ 带 [F][x]/[y]）。
**含义**：把"泛函极值"翻译成"微分方程"。以曲线长度泛函为例，其欧拉方程退化为 $y''=0$，通解 $y=C_1x+C_2$ 即直线（p.119）。

### 式(6-21)、(6-22) 二维欧拉方程与自然边界条件

$$
\frac{\partial F}{\partial\phi}-\frac{\partial}{\partial x}\!\left(\frac{\partial F}{\partial\phi_x}\right)-\frac{\partial}{\partial y}\!\left(\frac{\partial F}{\partial\phi_y}\right)=0\quad(\text{在 }R\text{ 内})
$$

$$
\frac{\partial F}{\partial\phi_x}\cos\alpha+\frac{\partial F}{\partial\phi_y}\cos\beta+\frac{\partial G}{\partial\phi}=0\quad(\text{在边界 }C\text{ 上})
$$

**符号**：$\phi_x=\partial\phi/\partial x$，$\phi_y=\partial\phi/\partial y$；边界分 $B$（$\phi$ 值已给定，即强加条件）与 $C$（$\phi$ 值未给定）两部分；$G(\phi)$ 沿 $C$ 取值；$\cos\alpha,\cos\beta$ 为边界外法线的方向余弦。
**含义**：$B$ 上的条件要靠试探函数事先满足；$C$ 上的条件不用事先给，泛函极值会自动"长出"这条边界条件——即后文说的**自然边界条件**。书中用 $\phi$ 的 Dirichlet + Neumann 混合问题举例：泛函极值时 $\phi$ 在 $R$ 内满足拉普拉斯方程，在 $C$ 上满足式(6-30)。

### 式(6-31)–(6-34) 二维稳定导热的泛函

控制方程与边界条件：

$$
\frac{\partial^2T}{\partial x^2}+\frac{\partial^2T}{\partial y^2}=0
$$

$$
T(x,y)=\bar T(x,y)\quad(\text{在 }S_1\text{ 上});\qquad
\lambda\frac{\partial T}{\partial n}=\alpha(T_e-T)\quad(\text{在 }S_2\text{ 上})
$$

$$
I(T)=\iint_R\frac{\lambda}{2}\left[\left(\frac{\partial T}{\partial x}\right)^2+\left(\frac{\partial T}{\partial y}\right)^2\right]dx\,dy+\int_{S_2}\alpha\left(\frac{T^2}{2}-T_eT\right)ds
$$

**符号**：$\lambda$ 导热系数 W/(cm·℃)；$\alpha$ 物体边界与周围介质的换热系数 W/(cm²·℃)；$T_e$ 周围介质温度 ℃；$n$ 边界外法线方向；$S_1$ 给定温度边界；$S_2$ 换热边界。
**适用条件**：二维、无内热源、稳态、物性 $\lambda$ 为常数。
**量纲检查**（单位厚度）：$\lambda(\nabla T)^2$ 的量纲为 $\frac{\mathrm{W}}{\mathrm{cm\cdot℃}}\cdot\frac{℃^2}{\mathrm{cm^2}}=\frac{\mathrm{W\cdot℃}}{\mathrm{cm^3}}$，乘 $dx\,dy$（cm²）后为 $\frac{\mathrm{W\cdot℃}}{\mathrm{cm}}$；$\alpha T^2$ 为 $\frac{\mathrm{W}}{\mathrm{cm^2\cdot℃}}\cdot℃^2=\frac{\mathrm{W\cdot℃}}{\mathrm{cm^2}}$，乘 $ds$（cm）后同为 $\frac{\mathrm{W\cdot℃}}{\mathrm{cm}}$。两项同量纲 ✓。对 $I$ 取变分即得 $\lambda\partial T/\partial n=\alpha(T_e-T)$，与式中边界条件自洽 ✓（这一自洽性就是"自然边界条件"的验证）。

> [!note] 延伸
> 式(6-34) 中边界项写成 $\alpha\left(\frac{T^2}{2}-T_eT\right)$ 而不是 $\frac{\alpha}{2}(T-T_e)^2$，二者只差一个常数 $\frac{\alpha}{2}T_e^2$，对变分（求导）无影响，故教材两种写法都常见。判断依据是：对其变分必须回到 $\lambda\partial T/\partial n=\alpha(T_e-T)$。

### 式(6-36)–(6-42) 三角形单元的线性插值与形函数

$$
T(x,y)=\alpha_1+\alpha_2x+\alpha_3y
$$

$$
T(x,y)=\frac{1}{2A}\big[(a_i+b_ix+c_iy)T_i+(a_j+b_jx+c_jy)T_j+(a_m+b_mx+c_my)T_m\big]=[N]\{T\}^e
$$

$$
N_i=\frac{1}{2A}(a_i+b_ix+c_iy),\qquad
a_i=x_jy_m-x_my_j,\quad b_i=y_j-y_m,\quad c_i=x_m-x_j
$$

**符号**：$A$ 三角形单元面积；$i,j,m$ 为三个节点，**按逆时针排列**，约定边界边为 $jm$；$a,b,c$ 由节点坐标按 $i\to j\to m\to i$ 轮换得到三组。
**量纲检查**：$a$ 量纲 cm²，$b,c$ 量纲 cm，故 $a+bx+cy$ 量纲 cm²，除以 $2A$（cm²）后 $N_i$ 无量纲 ✓；$T=[N]\{T\}$ 两侧同为 ℃ ✓。
**含义**：单元内温度是节点温度的加权平均，权即形函数。$N_i$ 在节点 $i$ 处为 1、在 $j,m$ 处为 0（线性插值的基本性质），这是后续所有单元矩阵都能化为节点坐标代数式的根源。

### 式(6-45)、(6-54)–(6-58) 单元变分与单元矩阵

$$
I^e(T)=\iint_{\Delta R}\frac{\lambda}{2}\left[\left(\frac{\partial T}{\partial x}\right)^2+\left(\frac{\partial T}{\partial y}\right)^2\right]dx\,dy+\int_{jm}\alpha\left(\frac{T^2}{2}-T_eT\right)ds
$$

$$
\left\{\frac{\partial I^e}{\partial T}\right\}=[K]^e\{T\}^e-\{P\}^e,\qquad [K]^e=[K_1]^e+[K_2]^e
$$

$$
[K_1]^e=\frac{\lambda}{4A}
\begin{bmatrix}
b_i^2+c_i^2 & b_ib_j+c_ic_j & b_ib_m+c_ic_m\\
 & b_j^2+c_j^2 & b_jb_m+c_jc_m\\
\text{对称} & & b_m^2+c_m^2
\end{bmatrix}
$$

$$
[K_2]^e=\frac{\alpha l_{jm}}{6}\begin{bmatrix}0&0&0\\0&2&1\\0&1&2\end{bmatrix},
\qquad
\{P_2\}^e=\frac{\alpha T_e l_{jm}}{2}\begin{Bmatrix}0\\1\\1\end{Bmatrix}
$$

**符号**：$l_{jm}$ 为边界边 $jm$ 的边长；第二项积分只对**边界单元**存在，内部单元只有第一项（式 6-46）。
**适用条件**：无内热源的内部单元/边界单元；边界边 $jm$ 上温度在 $T_j$、$T_m$ 之间线性变化，取形函数 $N_i=1-s/l$、$N_j=s/l$。
**量纲检查**：记 $[K]\{T\}$ 的量纲为 $\mathrm{W/cm}$（单位厚度下每个节点的热流率），则 $[K]$ 应为 $\mathrm{W/(cm\cdot℃)}$。$[K_1]$：$\dfrac{\lambda b^2}{A}\to\dfrac{\mathrm{W/(cm\cdot℃)}\cdot\mathrm{cm^2}}{\mathrm{cm^2}}=\dfrac{\mathrm{W}}{\mathrm{cm\cdot℃}}$ ✓；$[K_2]$：$\alpha l\to\dfrac{\mathrm{W}}{\mathrm{cm^2\cdot℃}}\cdot\mathrm{cm}=\dfrac{\mathrm{W}}{\mathrm{cm\cdot℃}}$ ✓；$\{P_2\}$：$\alpha T_e l\to\dfrac{\mathrm{W}}{\mathrm{cm^2\cdot℃}}\cdot℃\cdot\mathrm{cm}=\dfrac{\mathrm{W}}{\mathrm{cm}}$ ✓。
**含义**：$[K_1]$ 体现"导热"（$b,c$ 只与单元几何有关，与材料、形状无关的部分被 $\lambda/4A$ 统一）；$[K_2]$ 与 $\{P_2\}$ 只加在边界边的两个节点上（$i$ 行全零），因为内部节点不与介质换热。

### 式(6-60)–(6-63) 含内热源与热流边界时的右端项

存在内热源 $Q$ 与热流边界 $\lambda\partial T/\partial n=q$ 时，$\{P\}^e=\{P_1\}^e+\{P_2\}^e+\{P_q\}^e$，其中

$$
\{P_1\}^e=\frac{QA}{3}\begin{Bmatrix}1\\1\\1\end{Bmatrix},
\qquad
\{P_q\}^e=\frac{q\,l_{jm}}{2}\begin{Bmatrix}0\\1\\1\end{Bmatrix}
$$

**符号**：$Q$ 内热源强度 W/cm³（假定单元内为常数）；$q$ 边界热流密度 W/cm²（假定沿边界均匀分布）。
**量纲检查**：$QA\to\mathrm{W/cm^3}\cdot\mathrm{cm^2}=\mathrm{W/cm}$ ✓；$q l\to\mathrm{W/cm^2}\cdot\mathrm{cm}=\mathrm{W/cm}$ ✓，与 $\{P_2\}$ 同量纲。
**含义**：内热源把热量平均分给三个节点（$1/3$ 各一份），热流边界把热量按 $1:1$ 分给边界边两端节点。$[K]$ 不变，只有右端项增加——这就是"热源只改载荷、不改刚度"的有限元语言。

### 式(6-69)、(6-70) 总体合成

$$
[K]\{T\}=\{P\},\qquad [K]=\sum_e[K]^e,\qquad \{P\}=\sum_e\{P\}^e
$$

**含义**：全区域泛函 $I=\sum_e I^e$ 后，$\partial I/\partial T_k=0\ (k=1,\dots,n)$ 给出 $n$ 个方程；$[K]$ 对称正定、带状分布，用消去法一次求解即得全部节点温度。因为稳态，**只需解一次**代数方程组（与不稳定导热的关键区别，见 p.129）。

### 式(6-76)、(6-77) 二维不稳定导热的泛函

$$
\rho c\frac{\partial T}{\partial t}=\lambda\left(\frac{\partial^2T}{\partial x^2}+\frac{\partial^2T}{\partial y^2}\right)+Q
$$

$$
I(T)=\iint_R\left\{\frac{\lambda}{2}\left[\left(\frac{\partial T}{\partial x}\right)^2+\left(\frac{\partial T}{\partial y}\right)^2\right]+\rho c\,T\frac{\partial T}{\partial t}-QT\right\}dx\,dy+\int_{S_3}\alpha\left(\frac{T^2}{2}-T_eT\right)ds
$$

**符号**：$\rho c$ 容积比热容 J/(cm³·℃)；$S_3$ 换热边界；$T$ 需满足初始条件与给定温度边界条件。
**量纲检查**：$\rho c\,T\,\partial T/\partial t\to\frac{\mathrm{J}}{\mathrm{cm^3\cdot℃}}\cdot℃\cdot\frac{℃}{\mathrm s}=\frac{\mathrm{W\cdot℃}}{\mathrm{cm^3}}$，与 $\lambda(\nabla T)^2$、$QT$ 同量纲；乘 $dx\,dy$ 后各项均为 $\mathrm{W\cdot℃/cm}$ ✓。
**含义**：与稳态泛函相比只多两项——时间项 $\rho cT\partial T/\partial t$ 与内热源项 $QT$。对 $T$ 变分，时间项给出 $\rho c\,\partial T/\partial t$，正是热传导方程左端。

### 式(6-80)–(6-85) 不稳定导热的单元矩阵与总体方程

$$
\left\{\frac{\partial I^e}{\partial T}\right\}=[K]^e\{T\}^e+[C]^e\left\{\frac{\partial T}{\partial t}\right\}^e-\{P\}^e=\{0\}
$$

$$
[C]^e=\iint_{\Delta R}\rho c[N]^T[N]\,dx\,dy=\frac{\rho cA}{12}\begin{bmatrix}2&1&1\\1&2&1\\1&1&2\end{bmatrix}
$$

$$
[K]\{T\}+[C]\left\{\frac{\partial T}{\partial t}\right\}-\{P\}=\{0\}
$$

**符号**：$[C]$ 称为**热容矩阵**；$[K]^e=[K_1]^e+[K_2]^e$、$\{P\}^e=\{P_1\}^e+\{P_2\}^e+\{P_q\}^e$ 的形式与稳态完全相同。
**量纲检查**：$[C]=\rho cA/12\to\frac{\mathrm{J}}{\mathrm{cm^3\cdot℃}}\cdot\mathrm{cm^2}=\frac{\mathrm{J}}{\mathrm{cm\cdot℃}}$；$[C]\partial T/\partial t\to\frac{\mathrm{J}}{\mathrm{cm\cdot℃}}\cdot\frac{℃}{\mathrm s}=\frac{\mathrm{W}}{\mathrm{cm}}$，与 $[K]\{T\}$、$\{P\}$ 同量纲 ✓。
**含义**：式(6-84) 是一个**一阶线性常微分方程组**（关于时间的导数只出现一阶），必须再对时间域离散才能求数值解。空间域用有限元、时间域用差分，两者紧密耦合——这是本章方法论上的核心一句（p.126）。

### 式(6-86)–(6-95) 三种时间差分格式

**(1) 二点向后差分**：设 $\Delta t$ 内 $\left\{\dfrac{\partial T}{\partial t}\right\}=\dfrac{1}{\Delta t}\big(\{T\}_t-\{T\}_{t-\Delta t}\big)$，代入式(6-84)得

$$
\left([K]+\frac{[C]}{\Delta t}\right)\{T\}_t=\{P\}_t+\frac{[C]}{\Delta t}\{T\}_{t-\Delta t}
$$

**适用条件**：大步长计算时稳定且不振荡，但精度较低。

**(2) Crank–Nicolson 格式**（在时间间隔 $\Delta t$ 内取两端点的平均）

$$
\left(\frac{[K]}{2}+\frac{[C]}{\Delta t}\right)\{T\}_t=\left(\frac{[C]}{\Delta t}-\frac{[K]}{2}\right)\{T\}_{t-\Delta t}+\frac{1}{2}\big(\{P\}_t+\{P\}_{t-\Delta t}\big)
$$

**适用条件**：稳定、精度较高，但要求 $\Delta t$ 取得较小，否则出现**衰减振荡**。稳定且不振荡条件为

$$
2[C]-\Delta t[K]\ge 0,\qquad \Delta t\le\frac{\rho c(\Delta x)^2}{64\lambda}
$$

其中 $\Delta x$ 取三角形单元三条边长的平均值。⚠️ 待校（OCR 中该系数作"9/64"，分母 9 与 64 无法分辨，此处按 64 录入）。

**(3) 加列金格式**（$2/3$ 权重，三点时间格式）设在 $\Delta t$ 内有

$$
\left\{\frac{\partial T}{\partial t}\right\}_t=\frac{2}{3\Delta t}\big(\{T\}_t-\{T\}_{t-\Delta t}\big)+\frac{1}{3\Delta t}\big(\{T\}_{t-\Delta t}-\{T\}_{t-2\Delta t}\big)
$$

代入式(6-84) 得

$$
\left(\frac{2[C]}{3\Delta t}+[K]\right)\{T\}_t=\{P\}_t+\frac{[C]}{3\Delta t}\big(\{T\}_{t-\Delta t}+\{T\}_{t-2\Delta t}\big)
$$

> [!warning] 待校
> 原书式(6-93) 的 OCR 结果为残缺串（"（2（K）+3-05）/AP"），上式是按书中式(6-92) 给出的差分假设代入式(6-84) 还原的，量纲与稳定性条件均自洽；书印刷版的系数排布形式可能略异。

**适用条件**：稳定且不振荡条件为 $[K]-\dfrac{2[C]}{3\Delta t}\le0$，对平面三角形单元近似给出

$$
\Delta t\le\frac{\rho c(\Delta x)^2}{4\lambda}
$$

**量纲检查**（对三式统一）：$[C]/\Delta t\to\dfrac{\mathrm{J/(cm\cdot℃)}}{\mathrm s}=\dfrac{\mathrm{W}}{\mathrm{cm\cdot℃}}$，与 $[K]$ 同量纲 ✓；$\Delta t[K]$ 与 $[C]$ 同量纲（$\mathrm{J/(cm\cdot℃)}$）✓；稳定性条件中 $\dfrac{\rho c(\Delta x)^2}{\lambda}\to\dfrac{\mathrm{J/(cm^3\cdot℃)}\cdot\mathrm{cm^2}}{\mathrm{W/(cm\cdot℃)}}=\mathrm s$ ✓，确实是时间。

**含义**：三式最终都化为 $[H]\{T\}=\{F\}$（式 6-96）的线性代数方程组，$[H]$ 同样对称正定、带状分布。稳定性的物理含义是"一个时间步内热量不能跨越超过约一个单元的尺度"，故 $\Delta t\propto(\Delta x)^2$——网格加密一倍，步长须减到 1/4。

### 式(6-97)–(6-111) 轴对称不稳定导热

$$
\rho c\frac{\partial T}{\partial t}=\lambda\left(\frac{\partial^2T}{\partial r^2}+\frac{1}{r}\frac{\partial T}{\partial r}+\frac{\partial^2T}{\partial z^2}\right)+Q
$$

$$
I(T)=\iint_R\left\{\frac{\lambda}{2}\left[\left(\frac{\partial T}{\partial r}\right)^2+\left(\frac{\partial T}{\partial z}\right)^2\right]+\rho c\,T\frac{\partial T}{\partial t}-QT\right\}r\,dr\,dz+\int_{S_3}\alpha\left(\frac{T^2}{2}-T_eT\right)r\,ds
$$

单元矩阵形式与平面问题**逐项对应**，差别只在积分号内的 $r$：把 $r$ 用单元平均值

$$
\bar r=\frac{1}{3}(r_i+r_j+r_m)
$$

提到积分号外，于是 $[K_1]^e$、$[K_2]^e$、$[C]^e$、$\{P_1\}^e$、$\{P_2\}^e$ 的各项系数都乘上与 $\bar r$、$(r_i+3r_j)$ 等线性组合有关的因子（式 6-105～6-110），总体方程仍为 $[K]\{T\}+[C]\{\partial T/\partial t\}-\{P\}=\{0\}$，再按平面问题的差分格式推进时间。

**含义**：轴对称（如圆盘、棒料点焊、轴对称焊件）不必做三维分析，代价是每个单元矩阵都要带 $r$ 的权重。取 $\bar r$ 平均是一种近似，网格越细误差越小。

## 关键概念

- [[变分原理]]：本节全部推导的起点——把"解微分方程"换成"求泛函极值"，才有了按单元拼装的可能。
- [[有限元法]]：把求解域切成三角形单元、单元内用形函数插值、单元矩阵按节点拼装成整体方程的方法论。
- 强加边界条件 vs 自然边界条件：给定温度必须事先满足（强加），热流/换热条件由泛函极值自动满足（自然）。这是本节最容易记反的一对概念（p.125）。

## 工程要点

- **单元矩阵只依赖单元几何**：$[K_1]^e$ 中的 $b,c$ 只与三个节点坐标有关，$\lambda/4A$ 统一缩放。所以同一套网格可以复用于不同材料，改材料只改 $\lambda$、$\rho c$、$\alpha$。
- **边界单元才加 $[K_2]$、$\{P_2\}$、$\{P_q\}$**：编程时可按"单元是否有边落在边界上"分支处理，这正是 §6-4 程序框图里"内部单元和边界单元计算"分块的依据。
- **物性单位要与长度单位统一**：书中长度用 cm，则 $\lambda$ 用 W/(cm·℃)、$\rho c$ 用 J/(cm³·℃)、$q$ 用 W/cm²。三者的长度单位必须一致，否则 $[K]$ 与 $\{P\}$ 的元素会整体错一个量级。
- **稳态只解一次方程组，不稳定要逐时刻推进**：不稳定计算工作量大，故实际程序都采用**变步长**（开始阶段小步长，之后逐步加大），见 §6-4。
- 时间格式选择：要求精度取 Crank–Nicolson 或加列金；只要求稳定、允许大步长取二点向后差分。非线性问题中加列金格式（$2/3$ 权重）效果较好（p.133）。

## 易错点

- **把泛函当成普通函数**：泛函的自变量是函数，$\delta I=0$ 是对整个函数形状求极值，不是对某个数求导。式(6-14) 中 $\varepsilon$ 只是引入变分的参量。
- **把 $\lambda\partial T/\partial n=\alpha(T_e-T)$ 的符号写反**：$n$ 是**外法线**，边界向外散热时 $T>T_e$，此时 $\partial T/\partial n<0$，等式两侧都为负，自洽。若改用内法线，符号要整体改。
- **$[K_1]$ 的分母是 $4A$ 而不是 $2A$**：形函数里是 $1/2A$，但 $[K_1]$ 由两个形函数导数的乘积积分而来，$(1/2A)^2\times A=A/4A^2=1/4A$。写成 $2A$ 会使刚度偏大一倍。
- **$\{P_1\}=QA/3$ 的 $1/3$ 不是 $1/2$**：三角形单元上常数内热源对三个节点的分配是均分，用 $\int N_i\,dA=A/3$。
- **$[C]$ 的对角元是 2、非对角元是 1，前因子 $\rho cA/12$**：常被误记为 $\rho cA/6$ 或对角元 $1/3$。校核办法：行和 $\sum_j C_{ij}=\int_{\Delta R}\rho c N_i\,dA=\rho cA/3$，而 $12$ 分母、对角 $2$ 时行和为 $4\rho cA/12=\rho cA/3$ ✓。
- **稳态与不稳定的 $[K]$ 相同**：$[K_1]$、$[K_2]$ 的表达式在两种问题中一字不差，只多出 $[C]$。做不稳定计算时可先调稳态子程序验证。

## 关联

- 上一节：[[第六章 焊接温度场的有限元解法]]（章首）
- 下一节：[[§6-2 基于权余值法的热传导问题有限元分析]]——当找不到泛函（如非线性导热）时改用权余值法
- 后续：[[§6-3 焊接温度场的数学模型]]（热源、边界、潜热怎么进到 $[K]$、$\{P\}$ 里）、[[§6-4 计算机程序的编制和实例分析]]
- 相关概念：[[变分原理]]、[[有限元法]]、[[加权余值法]]、[[相变潜热处理]]、[[热传导微分方程]]、[[边界条件]]（强加/自然之分）
- 相关章节：第四、五章分别用数值积分与有限差分处理同类问题，可与本节对照"同一方程、三种离散"

File: 焊接传热学/07 第六章 有限元/§6-2 基于权余值法的热传导问题有限元分析.md
---
type: 节
chapter: 6
section: "§6-2"
book_page: 130
pdf_page: 134
tags:
  - 焊接传热学
  - 章/06
  - 主题/有限元
  - 主题/数值解
  - 类型/方法
aliases:
  - 权余值法有限元
  - 加列金法
  - 非线性热传导有限元
---

> 📄 原文：[[焊接传热学 张文钺.pdf#page=134]]（书 p.130–134；p.134 上半页仍是本节的「非线性热传导方程的解法」）

# §6-2 基于权余值法的热传导问题有限元分析

## 核心结论

- **变分法的前提是"能找到泛函"**。有些问题很难找到相应泛函、甚至根本不存在，变分法即失效；权余值法直接从基本微分方程出发求近似解，不需要泛函（p.130）。
- 权余值法的做法：设近似解 $u=\sum\beta_iu_i$（$u_i$ 线性独立、满足边界条件，$\beta_i$ 待定），代入方程得**余值** $R=L(u)-P$，令余值的**加权积分**为零 $\int_D w_iR\,dD=0$，得 $n$ 个方程解 $n$ 个 $\beta_i$（p.131）。
- 权函数取 $w_i=\partial u/\partial\beta_i=u_i$ 即为**加列金法**（Galerkin）。加列金法精度较高，**当存在相应泛函时，它与变分法往往导致同样的结果**，故应用最广（p.131）。
- 非线性热传导方程（$\lambda,c,\alpha$ 随温度变）**至今没有求泛函的一般方法**，只能走权余值法——这正是本节存在的理由（p.131）。
- 用权余值法对空间离散，得到的形式与线性问题完全相同：$[K]\{T\}+[C]\{\partial T/\partial t\}=\{P\}$；区别在于 $[K]$、$[C]$、$\{P\}$ 都含温度 $T$，故是**非线性微分方程组**（p.132）。
- 时间域用**加权差分法**（权系数 $\theta$）：$0\le\theta<1/2$ 时**有条件稳定**，$\theta\ge1/2$ 时**无条件稳定**（p.133）。
- 非线性代数方程组 $[H]\{T\}=\{F\}$ 有两种解法：**直接迭代法**（程序简单、收敛慢）与**变步长外推法**（不迭代即可保证一定精度，但需前两个时刻的温度）（p.134）。

## 公式与推导

### 式(6-112)–(6-118) 权余值法与加列金法

$$
L(u)=P\quad(\text{在 }D\text{ 内}),\qquad B(u)=0\quad(\text{在边界 }C\text{ 上})
$$

$$
u\approx\sum_{i=1}^{n}\beta_iu_i,\qquad R=L(u)-P
$$

$$
\int_Dw_iR\,dD=0\qquad(i=1,2,\dots,n)
$$

$$
\int_Du_iR\,dD=0\qquad(\text{取 }w_i=\partial u/\partial\beta_i=u_i\text{，即加列金法})
$$

**符号**：$L()$、$B()$ 为微分算子；$D$ 区域，$C$ 边界；$u_i$ 线性独立的试函数（满足边界条件但**不满足**微分方程）；$\beta_i$ 待定系数；$w_i$ 权函数；$R$ 余值。
**量纲检查**：$R$ 与 $L(u)$ 同量纲（即方程残差的量纲），$w_i$ 与 $u$ 同量纲，故 $\int w_iR\,dD$ 的量纲 = $[u]\cdot[R]\cdot[\text{体积}]$，与"方程乘 $u$ 再积分"一致 ✓（无量纲化后为能量泛函的变分）。
**含义**：不同的权函数给出不同方法——配点法、最小二乘法、矩法、加列金法。加列金法取权函数为近似解对系数的导数，等价于要求余值与近似解空间正交。

### 式(6-119) 非线性二维热传导方程

$$
\rho c\frac{\partial T}{\partial t}=\frac{\partial}{\partial x}\left(\lambda\frac{\partial T}{\partial x}\right)+\frac{\partial}{\partial y}\left(\lambda\frac{\partial T}{\partial y}\right)+Q
$$

**符号**：$\lambda=\lambda(T)$、$c=c(T)$、$\rho=\rho(T)$ 均随温度变化；$Q$ 内热源。
**量纲检查**：左端 $\frac{\mathrm J}{\mathrm{cm^3\cdot℃}}\cdot\frac{℃}{\mathrm s}=\frac{\mathrm W}{\mathrm{cm^3}}$；右端 $\frac{\partial}{\partial x}\left(\lambda\frac{\partial T}{\partial x}\right)\to\frac{1}{\mathrm{cm}}\cdot\frac{\mathrm W}{\mathrm{cm\cdot℃}}\cdot\frac{℃}{\mathrm{cm}}=\frac{\mathrm W}{\mathrm{cm^3}}$ ✓（与常物性式(6-71) 的区别只是 $\lambda$ 不能提到导数外）。
**含义**：焊接时局部温度从室温升到熔点以上，$\lambda,c,\alpha$ 变化数倍，必须用这一形式（p.131、p.136）。

### 式(6-120)–(6-127) 非线性问题的空间离散

取 $T=[N]\{T\}$、权函数 $w_i=N_i$，得 $n$ 个积分方程；对第一、二项分部积分并代入边界条件后

$$
\big([K_1]^e+[K_2]^e\big)\{T\}^e+[C]^e\left\{\frac{\partial T}{\partial t}\right\}^e=\{P\}^e
$$

$$
[K_1]^e=\iint_{\Delta R}[N]^T\lambda[N]\,dx\,dy,\qquad
[C]^e=\iint_{\Delta R}[N]^T\rho c[N]\,dx\,dy
$$

$$
\{P\}^e=\{P_1\}^e+\{P_2\}^e+\{P_q\}^e
=\iint_{\Delta R}[N]^TQ\,dx\,dy+\int_{S_3}[N]^T\alpha T_e\,ds+\int_{S_2}[N]^Tq\,ds
$$

**含义**：形式上与式(6-84) 一字不差，**但 $\lambda$、$c$、$\alpha$ 都在积分号内、都是 $T$ 的函数**，只能在单元内按插值后的温度取值，所以 $[K]$、$[C]$、$\{P\}$ 都是 $\{T\}$ 的函数。这是"非线性"在矩阵层面的全部含义。

### 式(6-128)–(6-131) 时间域的加权差分

以 $\theta$ 为权系数（$0\le\theta\le1$），对 $(t+\Delta t)$ 时刻建立差分格式，由泰勒展开可得温度与其导数的加权表达式，代入式(6-126) 后得

$$
\left(\frac{[C]^\theta}{\Delta t}+\theta[K]^\theta\right)\{T\}_{t+\Delta t}
=\left(\frac{[C]^\theta}{\Delta t}-(1-\theta)[K]^\theta\right)\{T\}_t
+\theta\{P\}_{t+\Delta t}+(1-\theta)\{P\}_t
$$

**符号**：上角标 $\theta$ 表示 $[C]$、$[K]$ 是由 $t+\theta\Delta t$ 时刻的温度 $T_{t+\theta\Delta t}$ 计算出来的（故仍含未知量，需迭代）。
**量纲检查**：$[C]/\Delta t$ 与 $[K]$ 同为 W/(cm·℃)，$\theta$ 无量纲，各项同量纲 ✓。
**稳定性**：$\theta<1/2$ 时**有条件稳定**；$\theta\ge1/2$ 时**无条件稳定**。
**含义**：把非线性微分方程组化成了**非线性代数方程组**。$\theta=1/2$ 即 Crank–Nicolson，$\theta=1$ 即二点向后差分。书中明确指出：研究线性导热时，有资料认为 C–N 格式（$\theta=1/2$）的不振荡区域很窄，推荐加列金格式（$\theta=2/3$）；而在非线性焊接导热研究中取 $\theta=1/2\sim2/3$ 均取得了较好效果（p.133–134）。

### 式(6-132)–(6-136) 单元算式（物性与换热系数取分段线性）

$$
\lambda=\lambda_0+\lambda_TT=\lambda_0+\lambda_T[N]\{T\}^e
$$

$$
\rho c=\rho c_0+\rho c_T\,T=\rho c_0+\rho c_T[N]\{T\}^e,\qquad
\alpha=\alpha_0+\alpha_TT=\alpha_0+\alpha_T[N]\{T\}^e
$$

**符号**：$\lambda_0,\rho c_0,\alpha_0$ 为分段线性函数的截距，$\lambda_T,\rho c_T,\alpha_T$ 为斜率；这些常数在**同一温度区段内**为常量，换区段要重新取值。
**含义**：物性写成 $a+bT$ 之后，$[K_1]^e$、$[K_2]^e$、$[C]^e$、$\{P_1\}^e$ 的每一项都变成节点温度的线性组合（式中出现 $3T_i+T_j+T_m$ 这类形式），于是每个时间步都须用当时的节点温度重算单元矩阵——这就是 §6-4 程序里"每步形成总系数矩阵"的必要性。

> [!warning] 待校
> 式(6-133)～(6-136) 的矩阵元素在 OCR 中大面积粘连（如"$8_0+2(1，+70)$"），此处只保留结构不逐项录入。可用两条判据自行还原：①令所有 $\lambda_T,\rho c_T,\alpha_T\to0$ 时应退化为式(6-56)～(6-58)、(6-83)；②单元矩阵各行之和须等于相应常数物性时的行和。

### 式(6-137)–(6-142) 非线性方程组的两种解法

$$
[H]\{T\}=\{F\}
$$

**(1) 直接迭代法**：

$$
\{T\}_{r+1}=[H(T_r)]^{-1}\{F(T_r)\}
$$

迭代至误差 $\|\{T\}_{r+1}-\{T\}_r\|$ 小于允许值为止。程序易编，但**收敛速度不高**，需多次迭代、计算时间长。

**(2) 变步长外推法**（用前两个时刻的温度线性外推）：

$$
T_{t+\Delta t}=T_t+A\big(T_t-T_{t-\Delta t}\big),\qquad A=\frac{\Delta t}{\Delta t'}
$$

$$
T_{t+\theta\Delta t}=T_t+\theta A\big(T_t-T_{t-\Delta t}\big)+O(\Delta t^2)
$$

再用 $T_{t+\theta\Delta t}$ 计算 $[K]^\theta$、$[C]^\theta$、$\{P\}^\theta$，由式(6-131) 直接解出 $\{T\}_{t+\Delta t}$。

**适用条件**：$A=\Delta t/\Delta t'$ 为步长放大系数（$\Delta t'$ 为上一步长）。这张"外推"要求已知 $t-\Delta t$ 与 $t$ 两个时刻的温度；**初始时刻 $T_{t-\Delta t}$ 未知**，故建议在第一个时间步长内先迭代一次，以保证后续精度（p.134）。
**含义**：不作迭代而保证一定精度，是工程上常用的折中。若尺寸固定的网格逐步放大步长，$A>1$，外推相当于按上一段温度变化率的延长线估计新时刻温度。

## 关键概念

- [[加权余值法]]：不依赖泛函、直接从微分方程出发的近似解法族；加列金法是其中精度最高、与变分法结果一致的一种。
- 余值 $R$：把近似解代回方程后的残差。权余值法的本质是"让残差在加权平均意义下为零"，而不是点点为零。
- 加权差分权系数 $\theta$：直接决定格式是条件稳定还是无条件稳定，是非线性程序中最关键的一个可调参数。

## 工程要点

- **什么时候必须用权余值法**：①物性随温度变化显著（焊接几乎总是）；②找不到泛函的问题（非线性导热、有相变、对流边界复杂）。线性常物性问题用变分法更省事。
- **加列金法 = 变分法**：线性情况下二者给出同一组方程，所以可以放心用同一套单元矩阵代码，只在物性取值处改为"按当前温度插值"。
- **$\theta$ 的取法**：$\theta\ge1/2$ 才无条件稳定；$\theta=1/2$（C–N）精度高但易振荡，$\theta=2/3$（加列金）在焊接非线性计算中效果好，$\theta=1$ 最稳但精度低。
- **变步长外推法的启动**：第一步必须先迭代一次，否则外推起点缺失，误差会一路累积。
- 迭代收敛判据用**节点温度增量**（不是余值），因为工程上关心的是温度本身的精度。

## 易错点

- **把权余值法当成"变分法的另一种写法"**：权余值法不需要泛函，适用范围更宽；只有取加列金权函数且泛函存在时，二者才等价。
- **误以为式(6-126) 与式(6-84) 是同一个方程**：形式相同、含义不同。式(6-84) 中 $[K]$、$[C]$ 是常数矩阵，可一次分解反复使用；式(6-126) 中它们随温度变化，**每个时间步都要重新形成并重新分解**，计算量相差一个量级。
- **$\theta$ 的稳定性判据记反**：$\theta<1/2$ 有条件稳定（$\Delta t$ 受限），$\theta\ge1/2$ 无条件稳定（$\Delta t$ 不受稳定限制，但仍受精度限制）。
- **把 $A=\Delta t/\Delta t'$ 当成常数**：变步长时 $A$ 逐步变化，外推式必须用当步实际的步长比。
- **分段线性物性跨区段不换系数**：$\lambda=a+bT$ 只在某一温度区段成立，跨过区段必须换 $a,b$，否则高温区物性严重失真。

## 关联

- 上一节：[[§6-1 基于变分法的热传导问题有限元分析]]——泛函、单元矩阵、时间格式的线性版本
- 下一节：[[§6-3 焊接温度场的数学模型]]——把本节的分段线性物性、潜热、薄板/厚板热源具体化
- 后续：[[§6-4 计算机程序的编制和实例分析]]（直接迭代与变步长外推在程序中的位置）
- 相关概念：[[加权余值法]]、[[有限元法]]、[[变分原理]]、[[相变潜热处理]]、[[导热系数]]、[[容积比热容]]（非线性就非线性在它们随温度变）
- 相关章节：第一章 [[§1-2 焊接热源和焊接热效率]]（$q=\eta UI$ 与热效率取值）

File: 焊接传热学/07 第六章 有限元/§6-3 焊接温度场的数学模型.md
---
type: 节
chapter: 6
section: "§6-3"
book_page: 134
pdf_page: 138
tags:
  - 焊接传热学
  - 章/06
  - 主题/有限元
  - 主题/热源
  - 主题/边界条件
  - 类型/方法
aliases:
  - 焊接温度场有限元数学模型
  - 正态分布热源模型
  - 薄板与厚板焊接模型
---

> 📄 原文：[[焊接传热学 张文钺.pdf#page=138]]（书 p.134–137）

# §6-3 焊接温度场的数学模型

## 核心结论

- 有限元方法本身与焊接无关；**决定计算结果好坏的是数学模型**——热源怎么施加、边界条件怎么处理。不同焊接方法、不同接头形式，模型不同，既有共性也有各自特点（p.134）。
- 电弧热源的能量分布用**正态分布（高斯）模型**描述：$q(r)=q_m\exp(-Kr^2)$，$K$ 表征热流集中程度，$r_B$ 为电弧有效加热半径（p.135）。
- 最大比热流 $q_m$ 由"热流密度沿整个被加热区积分 = 热流有效功率"确定，分**移动热源**与**高速热源**两种情形：前者对整个平面二维积分，后者只对宽度为 $l$ 的板条积分，故**高速热源模型的 $q_m$ 明显更大**（p.135）。
- 电弧有效功率 $q=\eta UI$，$\eta$ 为热源热效率，与焊接方法、焊接材料、焊接条件有关，由实验确定（p.135）。
- 焊接时温度变化范围大，**物性和边界换热系数必须按温度变化处理**；实用上把它们假设为**分段线性** $y=a+bT$，单元内任一点写成 $y=a+b[N]\{T\}$（p.136）。
- **熔化潜热**处理有两种办法：①用**单元平均温度**判断单元是否跨越熔点，跨越时把潜热当"瞬时内部热源"均分到三个节点；②在熔化温度区间内修改比热容（p.136）。
- **薄板**：温度沿厚度均匀，取板平面二维模型；焊缝在中间可只取一半；热源作**内部热源** $Q=q(r)/h$，上下两表面散热折算成附加项 $-\frac{2\alpha}{h}(T-T_e)$，对应 $[K]$ 增加 $[K_3]^e$、$\{P\}$ 增加 $\{P_3\}^e$（p.136–137）。
- **厚板**：本是三维问题，为省机时简化成二维截面——假定准稳态，取垂直焊缝的单位厚度截面，热源"沿焊缝方向同时作用"并作为**边界热流条件**施加；坡口对接焊等则把热源能量**均布在焊缝截面上**，改作内部热源；多层焊逐层作内部热源并考虑层间温度（p.137–138）。

## 公式与推导

### 式(6-143) 电弧热源的正态分布模型

$$
q(r)=q_m\exp\left(-Kr^2\right)
$$

**符号**：$q_m$ 加热中心最大热流密度 W/cm²；$K$ 热流集中系数 cm⁻²；$r$ 距电弧加热中心的距离 cm；$q(r)$ 距中心 $r$ 处的比热流 W/cm²。
**量纲检查**：$Kr^2$ 无量纲 ✓，指数函数无量纲，故 $q(r)$ 与 $q_m$ 同量纲 W/cm² ✓。
**含义**：热流沿半径按高斯曲线衰减。$K$ 越大热流越集中（电弧越"尖"），$K$ 越小越分散。$K$ 与有效加热半径 $r_B$ 是同一件事的两种表述。

> [!note] 延伸
> 工程上把"有效加热半径"定义为比热流降到中心值 5% 处的半径，即 $\exp(-Kr_B^2)=0.05$，于是 $K=3/r_B^2$（因 $\mathrm e^{-3}=0.0498$）——这就是式(6-145)、(6-147) 中出现数字 3 的来历。用这个换算可以校验下面两个 $q_m$ 公式。

### 式(6-144)、(6-145) 移动热源的最大比热流

$$
Q=\iint q(r)\,dF=\frac{\pi q_m}{K}
\quad\Longrightarrow\quad
q_m=\frac{KQ}{\pi}=\frac{3Q}{\pi r_B^2}
$$

**符号**：$Q$ 热源有效功率 W（= J/s）；积分范围为整个被加热平面。
**量纲检查**：$Q$ 的量纲 $\mathrm{W}$，除以 $\pi r_B^2$（cm²）后为 W/cm² ✓，与 $q_m$ 一致。
**含义**：这是把高斯热源铺在整个平面上（移动热源情形）时的归一化条件。给定 $Q$ 和 $r_B$，$q_m$ 就被唯一确定。

### 式(6-146)、(6-147) 高速热源的最大比热流

焊接速度较高时，可认为热源**沿焊缝方向同时**作用于焊件，只取宽度为 $l$ 的板条：

$$
Q=\int_{-l/2}^{l/2}\!\!\int_{-\infty}^{\infty}q_m\exp\left(-Kr^2\right)dx\,dy=q_m\,l\sqrt{\frac{\pi}{K}}
\quad\Longrightarrow\quad
q_m=\sqrt{\frac{3}{\pi}}\cdot\frac{Q}{l\,r_B}\approx0.977\,\frac{Q}{l\,r_B}
$$

**符号**：$l$ 板条宽度；若取 $l$ 为**每秒钟热源移动的距离**（即 $l=v\times1\,\mathrm s$），则 $Q$ 正好是热源的热功率。
**量纲检查**：$\dfrac{Q}{l\,r_B}\to\dfrac{\mathrm W}{\mathrm{cm}\cdot\mathrm{cm}}=\mathrm{W/cm^2}$ ✓；$\sqrt{3/\pi}$ 无量纲。
**含义**：同样功率下，把热量压缩在窄条内，中心热流必然更高。**这是"高速热源"与"移动热源"两个模型最本质的差别**。

> [!note] 延伸（数值校验）
> 用 §6-4 的平板堆焊实例反算：$Q=\eta UI=0.7\times130\times20=1820$ W，$v=2$ mm/s，作用时间 2 s，故 $l=v\,t=0.4$ cm，$r_B=0.7$ cm。代入式(6-147)：$q_m=0.977\times1820/(0.4\times0.7)=6.35\times10^3$ J/(cm²·s)，与书中给出的 $q_m=6530$ J/(cm²·s) 相差 3%（取整与 $K$ 的取法所致）。而用移动热源式(6-145) 只有 $3.5\times10^3$ J/(cm²·s)。可见书中该例用的是**高速热源模型**——这也反过来验证了式(6-147) 的系数。

### 式(6-148) 电弧有效功率

$$
q=\eta UI
$$

**符号**：$\eta$ 焊接热源热效率；$U$ 电弧电压 V；$I$ 焊接电流 A。按书写习惯此处 $q$ 即前式的 $Q$。
**量纲检查**：$\mathrm{V\cdot A}=\mathrm W$ ✓。
**含义**：实际进入工件的功率只是电弧总功率的一部分，其余被辐射、对流、飞溅带走。$\eta$ 由实验确定，见第一章 [[§1-2 焊接热源和焊接热效率]]。

### 式(6-149)、(6-150) 边界换热与分段线性物性

$$
q=\alpha\left(T-T_e\right),\qquad \alpha=\alpha_c+\alpha_r
$$

$$
y=a+bT
$$

$$
y=a+b[N]\{T\}^e
$$

**符号**：$\alpha_c$ 对流换热系数，$\alpha_r$ 辐射换热系数（书中把辐射折算成等效换热系数，便于统一按对流形式计算）；$T_e$ 周围介质温度；$y$ 代表任一热物理性能或换热系数。
**量纲检查**：$\alpha(T-T_e)\to\frac{\mathrm W}{\mathrm{cm^2\cdot℃}}\cdot℃=\frac{\mathrm W}{\mathrm{cm^2}}$ ✓ 与热流密度一致；$a+bT$ 中 $a$ 与 $y$ 同量纲、$b$ 为 $y$ 每开尔文的变化率 ✓。
**含义**：把辐射并入 $\alpha$ 是有限元程序的常规做法——因为辐射项 $\varepsilon\sigma(T^4-T_e^4)$ 是非线性的，折算成等效 $\alpha_r$ 后就变成线性项，可沿用同一套单元矩阵。分段线性则保证 $\lambda(T)$、$c(T)$ 这类查表数据能用简单的 $a+bT$ 进入积分。

### 式(6-152) 熔化潜热的单元平均温度判据

$$
\bar T^e=\frac{1}{3}\left(T_i+T_j+T_m\right)
$$

**判据**：若单元**前一时刻**的 $\bar T^e$ 小于材料熔点、**当前时刻**的 $\bar T^e$ 大于熔点，则该单元**熔化**（吸收潜热）；反之则**凝固**（释放潜热）。单元内吸收或释放的潜热假定**等量分配在三角形单元的三个节点上**，相当于附加一个瞬时的内部热源。

**量纲检查**：$\bar T^e$ 为 ℃ ✓；潜热 $L$（J/g）× 单元质量 = J，按节点分摊后进入 $\{P\}$ 的量纲为 W（除以 $\Delta t$）✓。
**含义**：熔化发生在"一定温度范围"而不是某个确定温度，所以必须用一个单元的**平均温度**来代表它是否已跨过熔点。判据只用前后两个时刻的平均温度，实现极简单，与 §6-4 程序框图中"单元熔化或凝固"判断块对应。

**替代办法**：考虑比热容在熔化范围内的变化（把潜热折算进 $c(T)$ 的尖峰），这样不必额外判据，但要求 $c(T)$ 在熔化区间取得足够细。

### 式(6-153)、(6-154) 薄板焊接：上下表面散热的折算

$$
q_{\text{损}}=2\alpha\left(T-T_e\right)
$$

$$
Q=\frac{q(r)}{h}-\frac{2\alpha}{h}\left(T-T_e\right)
$$

**符号**：$h$ 板厚；因子 2 表示上下两个表面；$q(r)$ 为电弧热流分布（式 6-143）。
**量纲检查**：$\frac{q(r)}{h}\to\frac{\mathrm W/\mathrm{cm^2}}{\mathrm{cm}}=\frac{\mathrm W}{\mathrm{cm^3}}$ ✓ 是体积热源强度；$\frac{2\alpha(T-T_e)}{h}\to\frac{\mathrm W/\mathrm{cm^2}}{\mathrm{cm}}=\frac{\mathrm W}{\mathrm{cm^3}}$ ✓ 同量纲，可直接相减。
**含义**：板越薄，$1/h$ 越大，上下表面散热越不可忽略。式(6-154) 的物理图像是"内部热源 + 均匀分布的体积热汇"，热汇强度正比于当地温度与环境温度之差——这让它自然地并入了 $[K]$ 与 $\{P\}$，而不必作为边界条件处理。

### 式(6-155)、(6-156) 薄板散热的单元附加项

$$
[K_3]^e=\frac{\alpha A}{6h}\begin{bmatrix}2&1&1\\1&2&1\\1&1&2\end{bmatrix},
\qquad
\{P_3\}^e=\frac{2\alpha T_eA}{3h}\begin{Bmatrix}1\\1\\1\end{Bmatrix}
$$

**推导**：把式(6-154) 的第二项作为体积热汇，其对泛函的贡献为 $\iint_{\Delta R}\frac{2\alpha}{h}\left(\frac{T^2}{2}-T_eT\right)dx\,dy$，代入 $T=[N]\{T\}$ 并用 $\iint N_iN_j\,dA=\frac{A}{12}(1+\delta_{ij})$、$\iint N_i\,dA=\frac{A}{3}$ 即得上两式。
**量纲检查**：$\dfrac{\alpha A}{6h}\to\dfrac{\mathrm W/(\mathrm{cm^2\cdot℃})\cdot\mathrm{cm^2}}{\mathrm{cm}}=\dfrac{\mathrm W}{\mathrm{cm\cdot℃}}$，与 $[K_1]$、$[K_2]$ 同量纲 ✓；$\dfrac{\alpha T_eA}{h}\to\dfrac{\mathrm W}{\mathrm{cm}}$，与 $\{P_2\}$ 同量纲 ✓。
**含义**：薄板模型只需在式(6-80) 的 $[K]$ 中加 $[K_3]$、在 $\{P\}$ 中加 $\{P_3\}$，其余不变。**注意它加在每个单元上（不只是边界单元）**，因为散热面是上下表面而不是侧边。

## 关键概念

- [[相变潜热处理]]：熔化/凝固时放出或吸收的热量；不处理会导致熔合线附近温度偏高、熔池偏大。
- 正态分布热源：用 $q_m$、$K$（或 $r_B$）两个参数就能描述电弧能量分布，是解析解与数值解通用的热源模型。
- 内部热源 vs 边界热流：同一个电弧，在薄板模型里作体积热源、在厚板截面模型里作边界热流；选择不同，网格划分与 $[K]$、$\{P\}$ 的组装方式都不同。

## 工程要点

- **薄板判据**：温度沿厚度基本均匀时才可用二维薄板模型。板厚增大或热源集中（如 TIG）时厚度方向梯度大，须改用厚板截面模型或三维模型。
- **薄板建模的三条边界**：焊缝在板中间 → 对称面取**绝热**、只算一半；其余三条边 → **换热边界**；热源 → **内部热源** $q(r)/h$。
- **厚板建模的简化代价**：假定准稳态、把移动热源换成"沿焊缝同时作用"，会丢失焊接速度的影响。书中明确指出：总输入热量一定时，"短时高功率"与"长时低功率"的组合对焊缝及近区温度分布有影响，如何组合最接近实际尚需研究（p.137）。
- **热源施加之二法**：①沿焊缝同时作用（简单，忽略速度）；②模仿薄板移动热源，令作用于计算截面的比热流随电弧接近而逐渐减少（可考虑焊接速度影响，更真实）。
- **坡口/填角焊缝**：热源不再是表面高斯分布，最简单是假定能量**均匀分布在焊缝截面上**，作为内部热源处理。
- **多层焊**：每一层焊缝都作内部热源，且必须带入**层间温度**作为该层的初始条件。
- **潜热数值**：书中实例取钢的熔化潜热 274 J/g（p.141）。潜热若在跨熔点的那一个瞬时全部加上，容易引起温度振荡，应分摊到若干时间步（p.138）。

## 易错点

- **把 $q_m$ 当成与焊接速度无关的常数**：$q_m$ 依赖所选模型（移动/高速）与 $l$、$r_B$，同功率下不同模型可差近一倍。
- **$K$ 与 $r_B$ 混用**：$K$ 的量纲是 cm⁻²、$r_B$ 是 cm，$K=3/r_B^2$。直接把 $r_B$ 代进 $\exp(-Kr^2)$ 会得到荒谬的指数。
- **薄板散热项只加在边界单元上**：错。上下表面散热对整个求解域都成立，$[K_3]$、$\{P_3\}$ 要加到**每个单元**。
- **把 $\alpha$ 只当对流换热系数**：焊接高温区辐射占很大比例，必须用 $\alpha=\alpha_c+\alpha_r$ 的总换热系数。
- **潜热判据用节点温度而非单元平均温度**：单个节点温度越过熔点不代表整个单元熔化，用节点判据会使熔化区形状依赖网格。
- **厚板截面模型忘掉单位厚度**：取"单位厚度"截面时，所有与面积有关的量都按 1 cm 厚度计，否则功率与热流全部差一个量级。

## 关联

- 上一节：[[§6-2 基于权余值法的热传导问题有限元分析]]（分段线性物性、非线性方程组的解法）
- 下一节：[[§6-4 计算机程序的编制和实例分析]]（本节的模型如何在程序中实现、实例验证）
- 相关概念：[[相变潜热处理]]、[[有限元法]]、[[变分原理]]、[[边界条件]]、[[焊接热效率]]、[[线能量]]、[[导热系数]]、[[容积比热容]]
- 相关章节：第一章 [[§1-2 焊接热源和焊接热效率]]（$\eta$ 的取值）；第二章的解析解模型（点状/线状热源）可与本节正态分布热源对照

File: 焊接传热学/07 第六章 有限元/§6-4 计算机程序的编制和实例分析.md
---
type: 节
chapter: 6
section: "§6-4"
book_page: 138
pdf_page: 142
tags:
  - 焊接传热学
  - 章/06
  - 主题/有限元
  - 主题/数值解
  - 类型/方法
aliases:
  - 焊接温度场有限元程序
  - 脉冲TIG焊温度场计算
  - 平板堆焊温度场计算
---

> 📄 原文：[[焊接传热学 张文钺.pdf#page=142]]（书 p.138–141；文献 p.142）

# §6-4 计算机程序的编制和实例分析

## 核心结论

- 不论线性还是非线性，有限元分析在**每个时间步长后都要解一个大型代数方程组**（式 6-96、6-137）。编程的核心任务只有两件：**按单元算式形成总系数矩阵与右端项向量**，然后**解方程**（p.138）。
- 程序设计必须处理五件事：①**变步长**（开始温度变化剧烈用小步长，之后逐步放大）；②热源作为**独立子程序**（可作内部热源或边界热流、可正态分布或其它形式）；③**潜热不能在一个瞬时一次加上**（否则温度振荡），要分摊到若干时间步；④尽量**通用**（薄板/厚板/轴对称、各种热边界）；⑤利用 $[H]$ 的**对称、正定、带状分布**性质，用半带宽存储与求解（p.138–139）。
- 系数矩阵 $[H]$ 与右端项 $\{F\}$ 由各单元的 $[K]^e$、$[C]^e$、$\{P\}^e$ 集合而成，方法与弹性力学有限元的**刚度集成法**相同，**边界条件自然地吸收进去**（p.139）。
- 变步长控制参数：$t_1$ 为定步长控制时间，超过 $t_1$ 步长放大；$D_1$ 为初始步长；放大系数 $K$ 通常取 **1.1～1.2**（p.139）。
- 解题三步：**结构离散化 → 输入基本数据（8 类）→ 运行输出**。离散化时薄板取板平面、厚板取垂直焊缝的单位厚度截面；对称件可只取 1/2 或 1/4；单元节点按**逆时针** $i,j,m$ 编号，**边界边规定为 $jm$**（p.139）。
- 实例一（脉冲 TIG 焊 0.5 mm 铝片）：与直流 TIG 相比**高温停留时间短**，焊缝存在**二到三次熔化**，因而降低沿焊缝的纵向热裂纹倾向；改变脉冲波形可得到不同的熔池形状与热循环，为选规范提供依据（p.140）。
- 实例二（8 mm 低碳钢平板堆焊）：用**非线性**分析（$\lambda$、$\rho c$、$\alpha$ 随温度变）并计入熔化潜热 274 J/g，计算所得熔池尺寸与实测基本接近，由热循环曲线求得 $t_{8/5}\approx14.3$ s（p.141）。

## 公式与推导

### 时间步进的总体方程

无论哪种差分格式，最终都归结为

$$
[H]\{T\}=\{F\}\qquad(\text{式 6-96、6-137})
$$

$$
[H]=\sum_e\Big([K]^e+\frac{[C]^e}{\Delta t}\Big)\ \text{（二点向后差分情形）},\qquad
\{F\}=\sum_e\Big(\{P\}^e+\frac{[C]^e}{\Delta t}\{T\}^e_{t-\Delta t}\Big)
$$

**符号**：求和遍历全部单元；$\Delta t$ 当前时间步长；$[H]$ 对称、正定、带状分布。
**量纲检查**：$[C]/\Delta t$ 与 $[K]$ 同为 W/(cm·℃)；$\{P\}$ 与 $[C]\{T\}/\Delta t$ 同为 W/cm（单位厚度）✓。
**含义**：程序的一次"时间步"就是：形成 $[H]$、$\{F\}$ → 解方程 → 更新温度 → 判潜热 → 推进时间。式中的差分格式可按 §6-1 的三种任选。

### 变步长规则

$$
\Delta t\leftarrow K\,\Delta t\quad(t>t_1),\qquad K=1.1\sim1.2
$$

**符号**：$t$ 当前计算时刻；$t_1$ 定步长控制时间；$K$ 步长放大系数。
**含义**：焊接加热、冷却初期温度变化率极大，后期趋缓。固定小步长浪费机时，固定大步长初期丢精度，故采用"前期等步长、后期按 $K$ 倍放大"。这是 §6-1 稳定性条件 $\Delta t\le\rho c(\Delta x)^2/(4\lambda)$ 与精度要求之间的工程折中——变步长只在稳定性允许的上限内放大。

### 熔化潜热的分摊

某单元由 $\bar T^e_{t-\Delta t}<T_m$ 变为 $\bar T^e_{t}>T_m$ 时，该单元吸收潜热 $L_m$，折算为附加内热源：

$$
\{P_{\text{潜}}\}^e=-\frac{\rho A L_m}{3\,n\,\Delta t}\begin{Bmatrix}1\\1\\1\end{Bmatrix}\quad(\text{分摊到 }n\text{ 个时间步})
$$

**符号**：$L_m$ 单位质量熔化潜热 J/g；$n$ 分摊步数（书中未给具体值，只说"若干时间步内逐步加上去"）；负号表示吸热（对升温起阻碍作用）。
**量纲检查**：$\rho A L_m$ 的量纲 $\frac{\mathrm g}{\mathrm{cm^3}}\cdot\mathrm{cm^2}\cdot\frac{\mathrm J}{\mathrm g}=\frac{\mathrm J}{\mathrm{cm}}$，除以 $n\Delta t$（s）后为 $\frac{\mathrm W}{\mathrm{cm}}$，与 $\{P\}$ 一致 ✓。
**含义**：若在跨越熔点的那一个瞬间把潜热一次加上，节点温度会出现"跳变—回落"的振荡；分摊到若干步相当于把潜热抹平成一个持续时间可控的热汇，数值上稳定。⚠️ 待校（书中只给做法不给公式，上式是按"瞬时内部热源均分到三节点、再除以分摊步数"整理的形式）。

## 关键概念

- 变步长计算：焊接温度场计算的标配技巧，兼顾初期精度与总机时。
- 刚度集成法：把单元矩阵按节点编号累加进总矩阵的方法，有限元程序的骨架。
- 半带宽存储：利用 $[H]$ 的带状性质，只存对角线附近的元素，省内存、快求解。

## 工程要点

**程序框图（图 6-8）的流程**（p.138）：

1. 开始 → 输入原始数据
2. 内部单元与边界单元计算（单元 $[K]^e$、$[C]^e$、$\{P\}^e$）
3. 置 $t=0$，$\Delta t=D_1$
4. 形成总系数矩阵 $[H]$ 与右端项 $\{F\}$
5. 解方程 → 求得各节点温度
6. 输出各节点温度
7. 计算热源（判断热源是否仍在作用，$t\le t_s$）
8. 判断各单元熔化或凝固（潜热处理）
9. $t<t_{\max}$ 则按变步长规则放大 $\Delta t$、上移温度场，返回第 4 步；否则结束

**解题步骤与输入数据**（p.139）：

- **离散化**：薄板取板平面；厚板取垂直焊缝的单位厚度横截面，按对称性取 1/2 或 1/4；轴对称件以径向 $r$、轴向 $z$ 为坐标；对称轴按绝热处理，其余边界按换热处理；三角形单元节点逆时针编号 $i,j,m$，边界边取 $jm$；网格可自动划分也可直接输入（书中示例：20 个节点、24 个单元）。
- **8 类输入数据**：①离散化基本参数（板厚、节点总数、单元总数、半带宽、坐标比例系数、节点坐标数组、单元节点码数组）；②问题类型码（薄板/厚板、平面/轴对称）；③各类边界与内热源的单元数目及编码数组；④初始温度与环境温度；⑤材料性能（$\lambda$、$c$、$\rho$、$\alpha$、熔化潜热、熔点）；⑥热源参数（中心坐标、热源强度、电弧有效半径、焊接速度）；⑦控制参数（初始步长、等步长计算时间、热源作用时间、总计算时间）；⑧其它（自动网格划分的编码数据）。
- **输出**：每个时间步后可输出时间、时间步长、节点编号与各节点温度；全部算完后可得各时刻温度场与各节点在整个焊接—冷却过程中的**热循环曲线**。

**实例一：脉冲 TIG 焊 0.5 mm 铝片**（p.140–141）

- 模型：薄板二维模型；因钨极氩弧焊电流密度大、有效加热半径小，且只关心焊缝及近区，**计算模型取得较小**；利用对称性只算一半（图 6-10）。
- 参数（表 6-1，OCR 部分残缺，可确认项）：热效率 $\eta=70\%$；导热系数 $\lambda=164.65$ W/(m·K)；容积比热容 $\rho c=2.68$ J/(cm³·℃)；电弧有效半径 $r_B=0.15$ cm。
- 结论：脉冲 TIG 比直流 TIG **高温停留时间短**；焊缝出现 2～3 次熔化；从而**降低纵向热裂纹倾向**。改变脉冲电流波形 → 不同熔池形状与热循环 → 可据此优选规范参数。

**实例二：8 mm 低碳钢平板堆焊**（p.140–141）

- 规范：$I=130$ A，$U=20$ V，$v=2$ mm/s，$\eta=0.7$；电弧有效半径 $r_B=0.7$ cm，最大比热流 $q_m=6530$ J/(cm²·s)，热源作用时间 2 s；初始与环境温度 20 ℃。
- 模型：取单位厚度焊件截面，以焊缝中心线为轴取一半（图 6-13）；热源按正态分布作用于焊件表面的焊缝线上；因 $\lambda$、$\rho c$、$\alpha$ 随温度变化（图 6-14），必须用**非线性**分析；计入熔化潜热 274 J/g。
- 结果：熔池尺寸计算值与实测基本接近（图 6-15）；由熔合区附近热循环（图 6-16）求得 **$t_{8/5}\approx14.3$ s**。
- 意义：有限元分析可估计焊缝形状尺寸与近缝区冷却速度 → 预测接头组织与性能 → 选最合适的焊接参数。

## 易错点

- **用固定小步长算全过程**：焊接冷却到几百度需要几十秒到几百秒，固定小步长会把机时浪费在后段；应当变步长。
- **潜热一次性加上**：必然出现温度振荡，甚至使熔池尺寸反复跳动。书中特别提醒这一点。
- **边界条件"事后补"**：给定温度边界是强加条件，必须在集成时处理（对角置大数或降阶），不能等解完方程再加。
- **单元节点按顺时针编号**：面积 $A$ 会算成负值，$[K_1]$ 全部符号错乱。规定逆时针、边界边 $jm$。
- **厚板截面忘记取单位厚度**：功率、热流均按单位厚度折算，否则结果差一个厚度因子。
- **把"高温停留时间短"当成"冷得快"**：两者不同——脉冲焊减少的是**峰值附近停留时间**，冷却速度 $t_{8/5}$ 需由热循环曲线单独读取。

## 关联

- 上一节：[[§6-3 焊接温度场的数学模型]]（热源、边界、潜热的具体模型）
- 章笔记：[[第六章 焊接温度场的有限元解法]]
- 相关概念：[[有限元法]]、[[相变潜热处理]]、[[变分原理]]、[[加权余值法]]、[[线能量]]、[[温度场与等温线]]
- 相关章节：第五章有限差分（同为"离散—组装—求解"的数值路线，可与本章对比离散方式与网格适应性）
