Repository: 2486809961-alt/welding-heat-transfer

# 焊接传热学 · Obsidian 知识库

张文钺《焊接传热学》整本书拆出来的结构化 Obsidian 库：**7 章 37 节 + 1 绪论，每节一篇笔记 + 43 张原子概念卡 + 公式库/术语表/附表用法**，每条结论都带原书页码，公式全部 LaTeX 化。

- 🌐 网页版（在线看 + 一键下载）：**https://2486809961-alt.github.io/welding-heat-transfer/**
- ⬇️ 整库下载：右侧 **Releases** → `welding-heat-transfer-vault.zip`

## 内容

| 目录 | 是什么 |
|---|---|
| `00 索引/` | MOC 总入口、全书目录与页码对照、公式总表、概念地图、学习路径、待校清单 |
| `01 绪论/` · `02–08 各章/` | 绪论 + 7 章 37 节逐节笔记（解析解、热循环参数、数值积分、有限差分、有限元、热象法） |
| `09 概念卡/` | 43 张原子概念卡，双向链接，一卡一个概念 |
| `10 公式库/` | 公式总表 + 从瞬时点热源到 t8/5 的完整推导链 |
| `11 附表数据/` | e⁻ˣ / erf / K₀ / Ei 函数表用法 + scipy 重算对照 |
| `12 术语/` | 中英术语对照 |

## 怎么用

1. **网页看**：打开上面的 Pages 站点，左侧目录按章节，顶部可全文搜索，公式已渲染。
2. **下载进 Obsidian**：Releases 下 `welding-heat-transfer-vault.zip`，解压后用 Obsidian「打开本地仓库」指向解压目录即可。
3. **克隆**：`git clone https://github.com/2486809961-alt/welding-heat-transfer.git`

从 `焊接传热学/00 索引/焊接传热学 MOC.md` 进，按章跳转；想按问题查（"t8/5 怎么算"）走 `概念地图` / `公式总表`；想核对原文，每篇顶部有 `📄 原文：焊接传热学 张文钺.pdf#page=NN`（PDF 页 = 书页 + 4）。

## 可靠性说明

原书是扫描版、无文字层，正文由 macOS Vision 逐页 OCR 后人工/AI 逐节校对（准确率约 90%，公式与表格错漏较多，已按标准形式重写并做量纲检查）。凡标 `⚠️ 待校` 的地方说明 OCR 不可靠、数值是按理论推回的，**请以原书 PDF 为准**。完整清单见 `00 索引/待校清单.md`。

## 许可

原书版权归作者与出版社所有，本库是个人学习用的结构化笔记，不替代原书。仓库内**不含**原书 PDF 扫描件。笔记部分可自由参考。

File: 焊接传热学/05 第四章 数值积分/§4-1 焊接温度场的数值解法.md
---
type: 节
chapter: 4
section: "§4-1"
book_page: 84
pdf_page: 88
tags:
  - 焊接传热学
  - 章/04
  - 主题/数值解
  - 类型/方法
aliases:
  - 数值解法
  - 解析解与数值解
  - 有限元与差分法比较
---

> 📄 原文：[[焊接传热学 张文钺.pdf#page=88]]（书 p.84–85）

# §4-1 焊接温度场的数值解法

## 核心结论

- 解析解法（Analytical solution）以**数学分析**为基础，求出函数形式的解；优点是过程清楚、有严格证明、能显式看出各因素的影响、精度高，并可用来**校核数值解**（p.84）。
- 解析解法的死穴是**只适用于简单问题**：分布热源、几何/边界不规则、物性随温度变、固态相变、边界辐射——任一出现就"很难或不可能求解，除非先简化"（p.84）。
- 数值解法以**离散数学**为基础、计算机为工具；严格性差但适应性大，上述复杂情况都能得到较好解决（p.84）。
- 常用三种：**数值积分法、有限差分法、有限元法**，以后两者为主（p.84）。
- 焊接中有限元额外受青睐的原因：温度场计算往往服务于**热应力场**，而应力场通常用有限元，两者统一可省一次数据转换（p.85）。
- 发展趋势：差分法与有限元法**互相渗透、渐趋统一**；第六章的"空间域有限元 + 时间域差分"即此（p.85）。

## 三种数值解法的对照

书中按「原理 → 优点 → 缺点」三栏给每种方法定性（p.84–85）：

| | 数值积分法 | 有限差分法 | 有限元法 |
|---|---|---|---|
| **数学基础** | 把积分区间离散成积分点，用被积函数在积分点上的数值逼近积分值 | 以**差分代微分、差商代微商**，建立以节点温度为未知量的代数方程组 | 根据**变分原理**，把热传导问题化为等价的变分问题 |
| **离散对象** | 积分域（本章是时间域） | 求解区域 → 有限个离散节点 | 求解区域 → 有限个**单元**（节点 + 单元） |
| **未知量** | 积分点上被积函数的数值 | 节点温度 | 节点温度（单元内由形函数插值） |
| **优点** | 避开"找原函数"的困难 | 线性方程组计算格式简单；方程物理意义清楚；适合形状简单规则的物体 | 单元形状可任意，适应复杂形状；可用材料分界面作单元界面；可局部加密节点；边界条件用统一观点自然包含进去；各节点精度协调 |
| **缺点** | **边界条件不好处理** | 网格多用正方形/矩形/正三角形，显得"呆板"；复杂形状或边界不易贴合 | 由变分问题表述，公式的**物理意义不像差分法那样一目了然** |

书中对两种主流方法的一句总结：**差分法注意了节点的作用，却忽视了把节点连结起来的单元；有限元法则抓住了单元的贡献**，因此具有很大的灵活性和适应性（p.84）。

两种方法精度协调性的差别也值得记：差分法要对内节点和边界节点**分别**列格式，边界节点的截断误差往往和内节点不一致；有限元法用统一观点列式，自然把边界条件包含进去，各节点精度比较协调（p.85）。

## 关键概念

- [[数值积分法]]：本章的主角，也是三种方法中最"窄"的一种——它只解决积分，不解决空间离散。
- [[有限差分法]]：第五章全书内容，与有限元并列的两大主流。
- [[高斯求积]]：数值积分法里精度/工作量比最高的一种，§4-2、§4-3 都用它。

## 工程要点

选方法的实用判据（由 p.84–85 的优缺点直接推得）：

1. **形状规则、边界简单、要快**：有限差分（网格与边界重合，格式三行就能编）。
2. **形状复杂、多材料、要局部加密、还要接着算应力**：有限元。
3. **只有时间（或某一维）上的积分算不出来**：数值积分（本章）。
4. 复杂到解析解彻底失效的情形（相变、辐射、随温度变的物性）恰恰是焊接的常态，所以"数值解为主"不是偏好而是必然。

## 易错点

- **"数值解法理论基础不如解析解法严密"不等于"结果不可靠"**。差的是推导的严密性（离散引入截断误差），不是可用性；书上同时强调解析解可作数值解的**校核**标准（p.84）。
- **数值积分 ≠ 有限元里的数值积分**。有限元中的单元积分也是数值积分，但那属于 §6；本章的数值积分是**独立的一种解法**，用在时间域。
- **差分法"物理意义清楚"、有限元"物理意义不直观"** 是书中的判断，原因是差分直接近似微分方程，有限元要绕道变分原理——考试常拿这一点做辨析题。
- 不要背成"三种方法按精度排序"。书中给的是**适应性 vs 严密性**的权衡，没有说谁更准。

## 关联

- 下一节：[[§4-2 数值积分的一般概念]]
- 章笔记：[[第四章 焊接温度场的数值积分解法]]
- 相关概念：[[数值积分法]]、[[有限差分法]]、[[显式差分格式]]、[[隐式差分格式]]
- 后置：[[第五章 焊接温度场的有限差分解法]]、[[第六章 焊接温度场的有限元解法]]

File: 焊接传热学/05 第四章 数值积分/§4-2 数值积分的一般概念.md
---
type: 节
chapter: 4
section: "§4-2"
book_page: 85
pdf_page: 89
tags:
  - 焊接传热学
  - 章/04
  - 主题/数值解
  - 类型/公式
  - 类型/方法
aliases:
  - 数值积分
  - 插值求积公式
  - 梯形法则
  - Simpson法则
  - 高斯求积公式
---

> 📄 原文：[[焊接传热学 张文钺.pdf#page=89]]（书 p.85–88）

# §4-2 数值积分的一般概念

## 核心结论

- 数值积分的动机：**找原函数往往相当困难，许多函数甚至找不到原函数**，于是直接把积分区间离散成积分点，用被积函数在这些点上的值逼近积分值（p.85）。
- 一切插值求积公式都是同一个套路：构造插值函数 $p_n(x)$ 逼近 $f(x)$，积分就得 $\sum A_kf(x_k)$，其中 $A_k$（求积系数）**只与节点位置有关，与 $f$ 无关**（p.85）。
- 等距节点的最简单方案是**两点（梯形法则）**与**三点（Simpson 法则）**；细分后用复化公式提高精度（p.85–86）。
- 梯形法则算法简单但**收敛速度缓慢**；节点**不等距**的**高斯求积**能用较少的求积点达到较高精度，从而节省计算时间，被积函数复杂时常采用（p.86）。
- $n$ 点高斯求积对任何**不高于 $2n-1$ 阶**的多项式给出**准确结果**（p.87）。
- 二维、三维高斯公式由一维公式**张量积**直接写出；计算量分别与 $n$、$n^2$、$n^3$ 成正比，所以节点数不宜多（p.88）。

## 公式与推导

### 式(4-1)(4-2)(4-3)(4-4) 插值求积公式

要算
$$I=\int_a^b f(x)\,\mathrm dx \tag{4-1}$$

若 $f(x)$ 比较复杂、找不到原函数，则构造插值函数 $p_n(x)$，用
$$I\approx\int_a^b p_n(x)\,\mathrm dx \tag{4-2}$$
作为式(4-1)的近似式——这样建立的求积公式叫**插值求积公式**。取 Lagrange 插值
$$p_n(x)=\sum_{k=0}^{n}l_k(x)f(x_k) \tag{4-3}$$
代入式(4-2)得
$$I=\int_a^b p_n(x)\,\mathrm dx=\sum_{k=0}^{n}A_kf(x_k),\qquad A_k=\int_a^b l_k(x)\,\mathrm dx \tag{4-4}$$
**符号**：$A_k$ 求积系数（无量纲，因 $l_k$ 无量纲而 $\mathrm dx$ 带长度）；$x_k$ 求积节点（积分点）；$l_k(x)$ 为以 $x_0,\dots,x_n$ 为节点的 Lagrange 基函数。
**量纲检查**：$A_k$ 与 $\mathrm dx$ 同量纲（长度），$A_kf(x_k)$ 的量纲 = 长度×$[f]$ = 与 $I$ 的 $\int f\mathrm dx$ 一致 ✓。
**含义**：数值积分的全部精度问题，都归结为"用什么插值、取哪些节点、$A_k$ 取多少"。

### 式(4-5)(4-6) 梯形法则（两点公式）

取 $a,b$ 为节点、构造一次多项式
$$p_1(x)=\frac{x-b}{a-b}f(a)+\frac{x-a}{b-a}f(b) \tag{4-5}$$
积分得
$$I=\int_a^b p_1(x)\,\mathrm dx=\frac{b-a}{2}\left[f(a)+f(b)\right] \tag{4-6}$$
**量纲检查**：$(b-a)$ 长度 × $[f]$ → 与 $I$ 一致 ✓。
**几何**：用直边梯形代替曲边梯形（图4-1）。名字即由此来。

### 式(4-7) 复化梯形公式

取步长 $h=\dfrac{b-a}{n}$，把 $[a,b]$ 分为 $n$ 等分，节点 $x_k=a+kh\ (k=0,1,\dots,n)$；对每个子区间 $[x_{k-1},x_k]$ 按式(4-6)求积得 $I_k$，再求和：
$$I=\sum_{k=1}^{n}I_k=\frac{h}{2}\left[f(a)+2\sum_{k=1}^{n-1}f(x_k)+f(b)\right] \tag{4-7}$$
**量纲检查**：$h$ 长度，括号内为 $[f]$ → 与 $I$ 一致 ✓。
**注意**：$h$ 是**子区间步长** $(b-a)/n$。原书此处印作"$h=b-a$"（见 [[第四章 焊接温度场的数值积分解法#本章待校]]），按复化求积的定义应为子区间步长，否则式(4-7) 的系数 $1/2$ 与端点只计一次这两件事都对不上。

### 式(4-8)(4-9) Simpson 法则（三点公式）

除 $a,b$ 外再取中点 $c=\dfrac{a+b}{2}$ 作节点，构造二次插值多项式（Lagrange 形式；OCR 原文残缺，按三点 Lagrange 插值重建，由式(4-9) 的 $f\equiv1$ 自检确认系数）
$$p_2(x)=\frac{(x-b)(x-c)}{(a-b)(a-c)}f(a)+\frac{(x-a)(x-c)}{(b-a)(b-c)}f(c)+\frac{(x-a)(x-b)}{(c-a)(c-b)}f(b) \tag{4-8}$$
积分得
$$I=\int_a^b p_2(x)\,\mathrm dx=\frac{b-a}{6}\left[f(a)+4f(c)+f(b)\right] \tag{4-9}$$
**量纲检查**：长度 × $[f]$ ✓。
**自检**：取 $f\equiv1$，右端 $=\frac{b-a}{6}(1+4+1)=b-a$ ✓；取 $f=x$（对称），亦精确成立——说明三点公式至少精确到 2 次多项式（实为 3 次，因对称性）。

### 式(4-10) 复化 Simpson 公式

$$I=\frac{h}{6}\left[f(a)+4\sum_{k=1}^{n}f\!\left(x_{k-\frac12}\right)+2\sum_{k=1}^{n-1}f(x_k)+f(b)\right] \tag{4-10}$$
**符号**：$h=\dfrac{b-a}{n}$ 子区间步长；$x_{k-\frac12}$ 为子区间 $[x_{k-1},x_k]$ 的中点。
**量纲检查**：长度 × $[f]$ ✓。
**系数记忆**：端点 1、中点 4、内节点 2，全部乘 $h/6$ —— 即每个子区间上是一个"标准 Simpson 块" $\frac{h}{6}(f_{k-1}+4f_{k-\frac12}+f_k)$ 的叠加。

> 书中还提到**五点求积公式**与**变步长梯形法则**，未展开，指向计算数学教材（p.86）。

### 式(4-11) 及 $H_i$ 一维高斯求积

在标准区间 $(-1,1)$ 上求 $I=\int_{-1}^{1}f(\xi)\,\mathrm d\xi$：先选定求积节点（**高斯点**）$\xi_1,\xi_2,\dots,\xi_n$，再按下式求积
$$\int_{-1}^{1}f(\xi)\,\mathrm d\xi=\sum_{i=1}^{n}H_if(\xi_i) \tag{4-11}$$
**符号**：$H_i$ 求积加权系数（无量纲）；$\xi_i$ 求积节点坐标（无量纲）。
**取法**（"能获得最高代数精确度"原则）：$\xi_i$ 是**勒让德多项式 $L_n(\xi)$ 的根**，
$$H_i=\frac{2}{\left(1-\xi_i^{2}\right)\left[L_n'(\xi_i)\right]^{2}} \tag{4-11a}$$
**量纲检查**：右端无量纲，左端 $\int_{-1}^{1}f\mathrm d\xi$ 中 $\mathrm d\xi$ 无量纲 → 两边同为 $[f]$ ✓；且 $\sum H_i=2$（区间长度），代 $f\equiv1$ 即得 — 这是最快的自检。
**自检（$n=2$）**：$L_2(\xi)=\frac{3\xi^2-1}{2}$，根 $\xi=\pm0.5773502692$；$L_2'=3\xi$，$\left(1-\xi^2\right)(3\xi)^2=0.6667\times3=2$ → $H=1$ ✓（与表4-1 一致）。
**精度**：对任何不高于 $(2n-1)$ 阶的多项式 $f(\xi)$，式(4-11) 给出**准确结果**（p.87）。

### 表 4-1 高斯求积点坐标与加权系数

| $n$ | $\xi_i$ | $H_i$ |
|---|---|---|
| 1 | $\pm0.5773502692$ | $1.0000000000$ |
| 2 | $\pm0.7745966692$ | $0.5555555556$ |
| 2 | $0.0000000000$ | $0.8888888889$ |
| 3 | $\pm0.8611363116$ | $0.3478548451$ |
| 3 | $\pm0.3399810436$ | $0.6521451549$ |
| 4 | $\pm0.9061798459$ | $0.2369268851$ |
| 4 | $\pm0.5384693101$ | $0.4786286705$ |
| 4 | $0.0000000000$ | $0.5688888889$ |

**自检（$\sum H_i=2$）**：
$n=1$：$1+1=2$ ✓
$n=2$：$0.5555555556\times2+0.8888888889=2.0000000001$ ✓
$n=3$：$0.3478548451\times2+0.6521451549\times2=2.0000000000$ ✓
$n=4$：$0.2369268851\times2+0.4786286705\times2+0.5688888889=2.0000000001$ ✓
（OCR 把 $n=3$ 的中间系数打成 `1.8888888889`、$n=1$ 打成 `1.0000009000`，均可用此校验判出。）

### 式(4-12)(4-13)(4-14) 二维、三维与分区高斯求积

二维：先令 $\eta=$ 常数沿 $\xi$ 积分，再沿 $\eta$ 积分，得
$$I=\int_{-1}^{1}\!\!\int_{-1}^{1}f(\xi,\eta)\,\mathrm d\xi\,\mathrm d\eta=\sum_{i=1}^{n}\sum_{j=1}^{m}H_iH_jf(\xi_i,\eta_j) \tag{4-12}$$
三维同理：
$$I=\int_{-1}^{1}\!\!\int_{-1}^{1}\!\!\int_{-1}^{1}f(\xi,\eta,\zeta)\,\mathrm d\xi\,\mathrm d\eta\,\mathrm d\zeta=\sum_{i}\sum_{j}\sum_{k}H_iH_jH_kf(\xi_i,\eta_j,\zeta_k) \tag{4-13}$$
若把整个区域划分为 $M$ 个子区域、每个子区域内再做高斯积分：
$$I=\sum_{m=1}^{M}\sum_{i}\sum_{j}\sum_{k}H_iH_jH_kf\left(\xi_i,\eta_j,\zeta_k\right) \tag{4-14}$$
**量纲检查**：$H$ 全部无量纲，故右侧量纲 = $[f]$，与 $I$（三重积分，$\mathrm d\xi\mathrm d\eta\mathrm d\zeta$ 无量纲）一致 ✓。
**说明**：书中各方向用**相同数目**节点（$n=m$），但也允许不同方向取不同数目（p.88）。
**图4-3**：平面方形区域内 $3\times3$ 个高斯点的配置；每个方向 $n=3$，故每个方向可准确到 5 阶多项式；三维问题则有 $n\times n\times n$ 个点（p.88）。

### 计算量比例

一维、二维、三维高斯求积的计算量分别与 $n$、$n^2$、$n^3$ 成正比 → **在满足精度的前提下，求积节点数不宜过多**（p.88）。

## 关键概念

- [[高斯求积]]：节点是 Legendre 多项式的根，$2n-1$ 阶精度，**区间必须先变换到 $[-1,1]$**。
- [[数值积分法]]：本节是它的一般理论，§4-3 是它在焊接上的用法。

## 工程要点

- 实际算焊接温度场时，被积函数是 $e^{-1/t'}$ 型（含时间积分的 Rosenthal 解），这类函数**没有初等原函数**，只能数值积分；且它在 $t'\to0$ 处变化极剧烈，正是高斯求积的用武之地（p.90）。
- 区间变换公式（本节未明写，但 §4-3 的坐标变换等价于此）：$x=\dfrac{a+b}{2}+\dfrac{b-a}{2}\xi$ ⇒ $I=\dfrac{b-a}{2}\sum H_if\left(\dfrac{a+b}{2}+\dfrac{b-a}{2}\xi_i\right)$。**别漏 $\dfrac{b-a}{2}$**。
- 取 $n$ 的实用建议：高斯 2～3 点通常够；点数翻倍只把精度阶数提高 2 阶，但计算量按维数幂增长。

## 易错点

1. **$A_k$ 与 $f$ 无关**。换一个被积函数，求积系数不变，变的只有 $f(x_k)$ 的值。
2. **梯形/Simpson 要求等距节点，高斯要求不等距节点**。别把表4-1 的 $\xi_i$ 当等分点用。
3. **$n$ 点高斯 ≠ 精确 $2n$ 阶**，是 $2n-1$ 阶。
4. **$\sum H_i=2$ 而不是 1**（因为 $[-1,1]$ 的长度是 2）；把系数归一化到 1 是常见错误。
5. 复化公式的 $h$：梯形块系数 $\frac h2(1,2,2,\dots,2,1)$；Simpson 块系数 $\frac h6(1,4,2,4,\dots,4,1)$——**端点必是 1**。
6. 二维高斯不是"对 $n^2$ 个点直接加权平均"，权是 $H_iH_j$ 的**乘积**；三维是三个权相乘。

## 关联

- 上一节：[[§4-1 焊接温度场的数值解法]]
- 下一节：[[§4-3 焊接温度场的数值积分解法]]
- 章笔记：[[第四章 焊接温度场的数值积分解法]]
- 相关概念：[[数值积分法]]、[[高斯求积]]
- 相关前置：[[§1-5 焊接传热计算基本公式]]

File: 焊接传热学/05 第四章 数值积分/§4-3 焊接温度场的数值积分解法.md
---
type: 节
chapter: 4
section: "§4-3"
book_page: 88
pdf_page: 92
tags:
  - 焊接传热学
  - 章/04
  - 主题/数值解
  - 类型/方法
  - 状态/待校
aliases:
  - 母单元与子单元
  - 形函数
  - 时间域高斯求积
  - 焊接温度场数值积分算例
---

> 📄 原文：[[焊接传热学 张文钺.pdf#page=92]]（书 p.88–92）

# §4-3 焊接温度场的数值积分解法

## 核心结论

- 固定功率的点状/线状热源在半无限大体或大尺寸薄板上移动时，任一点任一刻的温度可由**表 4-2** 的公式求得，这些公式都含**很难积出的时间积分**，只能用数值积分（p.88）。
- 求积前必须先做**坐标变换**：高斯积分在局部坐标系 $(\xi,\eta,\zeta)$ 的**母单元**内进行，而整体求积要在整体坐标系 $(x,y,z)$ 的**子单元**上进行（p.88–89）。
- 因为是对**时间**积分，问题的实质是**一维高斯求积**：把时间域 $(0,t)$ 划成 $P$ 个子域，每个子域取 3 节点（二次单元）即可（p.89–90）。
- 形函数必须满足三个条件：本点 $N_i=1$、他点 $N_i=0$；所定义的未知量在相邻单元间**连续**；$\sum N_i=1$（p.90）。
- 形函数阶次越高 → 单元适应性越强、所需单元数越少 → 方程组阶数低、计算时间少；但运算更复杂。**存在一个最经济的阶次**，一般靠计算经验定（p.90）。
- 子域划分 + 高斯求积把不可积的解析式变成**纯加法循环**，这就是图4-9 计算框图的全部内容（p.91–92）。

## 公式与推导

### 表 4-2 移动热源作用下任一点的温度（四种组合）

书中按「点状热源 / 线状热源」×「固定坐标系 / 移动坐标系」列出四组公式，并注明符号定义见图2-3、图2-6 及第二章说明（p.88–89）。

| 热源 | 坐标系 | 原书式号（见第二章） |
|---|---|---|
| 点状热源 | 固定 | (2-17) |
| 点状热源 | 移动 | (2-19) |
| 线状热源 | 固定 | 同族公式 |
| 线状热源 | 移动 | 同族公式 |

> ⚠️ 表 4-2 整表 OCR 完全错行（见「待校」），本笔记不臆造表内各式，只记其**结构特征**：四式都含 $\displaystyle\int_0^{t}\frac{1}{t'+\tau}\exp\!\left[-\frac{(\cdots)^2+(\cdots)^2}{4a(t'+\tau)}\right]\mathrm dt'$ 型的时间积分，积分限与坐标组合由"固定/移动"决定。点状（三维）与线状（二维）的差别在指数项的维数与前置系数。

### 式(4-15) 线状移动热源的温度积分式

设线状热源在大尺寸薄板上移动：热源强度 $q$［J/(cm·s)］，$q=Q/h$（$Q$ 电弧有效热功率 J/s，$h$ 板厚 cm）；沿 $X$ 轴以 $v$［cm/s］移动；取**焊接终了时**热源位置为原点（图4-6）；$t$ 为焊接过程总时间，$\tau$ 为冷却时间（由焊接终了起算）。焊接终了 $\tau$ 时刻的温度为

$$T(x,y)=\frac{q}{4\pi\lambda}\int_{0}^{t}\frac{1}{t'+\tau}\exp\left[-\frac{\bigl(x+v(t'+\tau)\bigr)^{2}+y^{2}}{4a\,(t'+\tau)}\right]\mathrm dt' \tag{4-15}$$

**符号**：$q=Q/h$ 单位长度热源强度；$\lambda$ W/(cm·℃)；$a$ cm²/s；$v$ cm/s。
**量纲检查**：$\dfrac{q}{4\pi\lambda}$ = $\dfrac{\mathrm{J/(cm\cdot s)}}{\mathrm{J/(cm\cdot s\cdot℃)}}$ = ℃；$\dfrac{\mathrm dt'}{t'+\tau}$ 无量纲 → 右侧量纲为 ℃ ✓。洁净的"温度 = 温度"关系，说明前置系数只能是 $q$ 的一次、$\lambda$ 的一次。
**物理含义**：把连续移动的热源看成**无穷多个瞬时线热源的叠加**，每个 $t'$ 时刻发出的热量经 $(t'+\tau)$ 的时间按二维高斯分布扩散，指数前的 $1/(t'+\tau)$ 正是二维瞬时线热源的衰减律（与式1-27 同族）。
**交叉校核**：令 $t\to\infty$、对 $t'$ 从 $0$ 积到 $\infty$，上式应退化为线状移动热源的**准稳态解析解**
$$T=\frac{q}{2\pi\lambda}e^{-\frac{vx}{2a}}K_0\!\left(\frac{vr}{2a}\right),\qquad r=\sqrt{x^2+y^2}$$
用 $\int_0^\infty e^{-\beta s-\gamma/s}\dfrac{\mathrm ds}{s}=2K_0(2\sqrt{\beta\gamma})$ 可验证两者完全一致——这是判断式(4-15) 系数无误的依据。

> ⚠️ 待校：积分上限在 OCR 中残缺（作 "$t$"，也可能为 $t+\tau$）；指数内的 $x+v(t'+\tau)$ 与分母 $t'+\tau$ 可辨认，但 $x$、$y$ 的原点取法（焊接终了时热源位置）决定了 $x$ 的符号。

### 式(4-16) 把时间域分成 $P$ 个子域

若每个子域取三个节点（三节点二次单元）：中间节点整体坐标 $t_i$，前后两节点为 $t_i-\dfrac{\Delta t}{2}$、$t_i+\dfrac{\Delta t}{2}$，节点间时间步长 $\Delta t$。把时间域 $(0,t)$ 划分为 $P$ 个子域后，式(4-15) 写成

$$T(x,y)=\sum_{p=1}^{P}\frac{q}{4\pi\lambda}\int_{t'_{p-1}}^{t'_{p}}\frac{1}{t'+\tau}\exp\left[-\frac{\bigl(x+v(t'+\tau)\bigr)^{2}+y^{2}}{4a(t'+\tau)}\right]\mathrm dt' \tag{4-16}$$

**含义**：把大区间上的积分拆成 $P$ 个小积分之和。每段的被积函数光滑、变化尺度小，才适合低阶插值。

### 式(4-17) 用形函数做坐标变换

把整体坐标系内子单元中任一点的坐标 $t'$，通过形函数用节点坐标 $t_i$ 表示：
$$t'=\sum_{i=1}^{3}N_i(\xi)\,t_i \tag{4-17}$$
三节点二次单元的形函数（局部坐标 $-1\le\xi\le1$，节点 $\xi=-1,0,1$）：
$$N_1=\frac{\xi(\xi-1)}{2},\qquad N_2=\frac{\xi(\xi+1)}{2},\qquad N_3=1-\xi^{2}$$
**自检**：$\sum N_i=\dfrac{\xi^2-\xi+\xi^2+\xi}{2}+1-\xi^2=\xi^2+1-\xi^2=1$ ✓（满足条件 3）。
**自检**：$\xi=-1$ 时 $N_1=1,N_2=0,N_3=0$；$\xi=0$ 时 $N_3=1$；$\xi=1$ 时 $N_2=1$ ✓（满足条件 1）。
**等距特例**：三节点等距时 $t'=t_i+\dfrac{\Delta t}{2}\xi$，$\mathrm dt'=\dfrac{\Delta t}{2}\mathrm d\xi$ —— 这就是式(4-18) 里那个 $\frac{\Delta t}{2}$ 的来源。

### 式(4-18) 代入后改写为 $\xi$ 上的积分

$$T(x,y)=\sum_{p=1}^{P}\frac{q}{4\pi\lambda}\cdot\frac{\Delta t}{2}\int_{-1}^{1}\frac{1}{\sum N_i t_i+\tau}\exp\left[-\frac{\left(x+v\left(\sum N_i t_i+\tau\right)\right)^{2}+y^{2}}{4a\left(\sum N_i t_i+\tau\right)}\right]\mathrm d\xi \tag{4-18}$$

**量纲检查**：$\dfrac{\Delta t}{2}\mathrm d\xi$ 自带时间量纲，与式(4-16) 的 $\mathrm dt'$ 对应 ✓；其余因子与(4-15) 同。
**含义**：积分区间从"任意长度的时间段"变成**标准的 $[-1,1]$**，从此可以直接套 §4-2 的表4-1。

### 式(4-19) 对每个子域做高斯求积

$$T(x,y)=\sum_{p=1}^{P}\frac{q}{4\pi\lambda}\cdot\frac{\Delta t}{2}\sum_{g=1}^{n}H_g\,\frac{1}{\sum N_i(\xi_g)t_i+\tau}\exp\left[-\frac{\left(x+v\left(\sum N_i(\xi_g)t_i+\tau\right)\right)^{2}+y^{2}}{4a\left(\sum N_i(\xi_g)t_i+\tau\right)}\right] \tag{4-19}$$

**符号**：$n$ 高斯求积点数目；$H_g$ 求积加权系数（查表4-1）；$\xi_g$ 高斯点坐标。
**用法**：设定 $n$ 后，查表4-1 得 $H_g$ 与 $\xi_g$，分别代入式(4-17) 与式(4-19)，即可解出 $T(x,y)$（p.91）。
**量纲检查**：同(4-18)，$H_g$ 无量纲 ✓。

### 形函数的一般形式（含单元形状）

书中先给出局部坐标系中母单元的形函数（p.89–90）：

**（1）线性单元（2 节点）**
$$N_1=\frac{1-\xi}{2},\qquad N_2=\frac{1+\xi}{2}$$

**（2）二次单元（3 节点）**
$$N_1=\frac{\xi(\xi-1)}{2},\qquad N_2=\frac{\xi(\xi+1)}{2},\qquad N_3=1-\xi^{2}$$

**（3）三次单元（4 节点）**，节点 $\xi=-1,-\frac13,\frac13,1$：
$$N_1=\frac{1}{16}(1-\xi)(9\xi^{2}-1),\qquad N_2=\frac{9}{16}(1-\xi^{2})(1-3\xi)$$
$$N_3=\frac{9}{16}(1-\xi^{2})(1+3\xi),\qquad N_4=\frac{1}{16}(1+\xi)(9\xi^{2}-1)$$

**自检（三次单元）**：
$\sum N_i=\frac{1}{16}(9\xi^2-1)\cdot2+\frac{9}{16}(1-\xi^2)\cdot2=\frac{9\xi^2-1+9-9\xi^2}{8}=1$ ✓
$\xi=-1$：$N_1=\frac{1}{16}\cdot2\cdot8=1$，其余为 0 ✓；$\xi=-\frac13$：$N_2=\frac{9}{16}\cdot\frac89\cdot2=1$ ✓；$\xi=\frac13$：$N_3=1$ ✓；$\xi=1$：$N_4=1$ ✓

**形函数的三个条件**（p.90）：
1. 在节点 $i$，$N_i=1$；在其他节点，$N_i=0$；
2. 用它所定义的未知量在相邻单元之间是**连续**的；
3. $\sum N_i=1$（保证能表示常数场/刚体位移）。

**坐标转换**：一维问题简单，
$$x=\sum N_i(\xi)\,x_i$$
其中 $N_i(\xi)$ 是局部坐标表示的形函数，$(x_i)$ 是节点 $i$ 的整体坐标。

## 关键概念

- [[高斯求积]]：本节把它套在"时间"这个一维区间上，是因为焊接解的时间积分没有原函数。
- [[数值积分法]]：母单元/子单元、形函数、Jacobi 因子 $\frac{\Delta t}{2}$，都是"把积分搬到标准区间"的技术细节。
- 母单元（master element）：局部坐标 $(\xi,\eta,\zeta)$ 中形状固定的标准单元（如 $-1\le\xi\le1$ 的线性单元）。
- 子单元（sub-element）：母单元经坐标转换后在整体坐标系 $(x,y,z)$ 中得到的不同长度/形状的曲线单元（图4-5）。
- 图4-4：一维母单元的 a) 线性、b) 二次、c) 三次单元。

## 工程要点

- **算例 1（图4-7，单丝单面埋弧自动焊）**：对接拼板 $8000\sim12000\times3000\times16$ mm，船用低碳钢，单面焊一次焊成。计算取
  $\dfrac{q}{h}=17290\ \mathrm{J/(cm\cdot s)}$，$v=0.8\ \mathrm{cm/s}$，$a=0.08\ \mathrm{cm^2/s}$，$\lambda=0.375\ \mathrm{J/(cm\cdot s\cdot℃)}$，$c=0.679\ \mathrm{J/(g\cdot℃)}$，$\rho=7.68\ \mathrm{g/cm^3}$，初温 $0\ ℃$（p.91）。
- **算例 2（图4-8，双丝单面埋弧自动焊）**：$q_1/h=q_2/h=12750\ \mathrm{J/(cm\cdot s)}$，$v=0.75\ \mathrm{cm/s}$（p.92）。
- **图4-9 计算框图**的流程即为程序结构：开始 → 输入原始数据 →（温度场编号、焊丝编号、校正电位）→ 判断是否加热 → 时间域离散（确定节点时间）→ 节点坐标循环 → 加热时间循环 → 计算积分值 → 计算节点温度 → 节点温度叠加 → 输出节点温度 → 结束（p.92）。
- **结论性事实**：3 节点二次单元 + 高斯求积就足以给出可用的焊接等温线图——精度不是靠"密"，而是靠"阶"。

## 易错点

1. **别忘了 Jacobi 因子 $\dfrac{\Delta t}{2}$**。式(4-16)→(4-18) 的这一步最容易漏，漏了量纲立刻不对（右侧变成 $\mathrm{℃\cdot s^{-1}}$ 类的怪东西）。
2. **形函数的下标次序与节点坐标绑定**。三次单元的 $N_2$ 对应 $\xi=-\frac13$，$N_3$ 对应 $\xi=+\frac13$；OCR 里这两个常被互换，须用"本点为 1"逐个验算。
3. **$\sum N_i=1$ 不是可选项**，它保证单元内能表示常数温度场；不满足的"形函数"是错的。
4. **$\tau$ 的起点是焊接终了**，$t$ 是焊接总时间；两个时间别混（混了积分限就错）。
5. **算例参数自洽性**：$\lambda/(c\rho)=0.072$ 而书中给 $a=0.08\ \mathrm{cm^2/s}$，差 11%，代入前须统一（见章笔记待校）。

## 待校（本节）

- ⚠️ **表 4-2**：OCR 整表错行，"点状/线状 × 固定/移动"四式的具体表达、以及式号（OCR 作 (1-17)、(1-19)，应为第二章的 (2-17)、(2-19)）均不可靠，需对原书 p.89 核。
- ⚠️ **式(4-15)(4-16)(4-18)(4-19)**：前置系数 $\dfrac{q}{4\pi\lambda}$、积分限、指数中 $x$ 的原点取法为按二维线热源基本解 + Rosenthal 准稳态极限反推所得（推导与校核见上），OCR 原文残缺。
- ⚠️ **三次单元形函数**：$N_2$、$N_3$ 的对应关系 OCR 混乱，已按 $\xi=-1,-\frac13,\frac13,1$ 重建并逐个验算。

## 关联

- 上一节：[[§4-2 数值积分的一般概念]]
- 章笔记：[[第四章 焊接温度场的数值积分解法]]
- 相关概念：[[高斯求积]]、[[数值积分法]]
- 前置：[[§1-7 瞬时集中热源作用下的温度场]]（二维线热源基本解）、[[§2-1 厚大焊件连续焊接时的温度场]]
- 后置：[[第五章 焊接温度场的有限差分解法]]

File: 焊接传热学/05 第四章 数值积分/第四章 焊接温度场的数值积分解法.md
---
type: 章
chapter: 4
section: "全章"
book_page: 84
pdf_page: 88
tags:
  - 焊接传热学
  - 章/04
  - 主题/数值解
  - 类型/方法
aliases:
  - 第四章
  - 数值积分解法
  - 焊接温度场数值积分
---

> 📄 原文：[[焊接传热学 张文钺.pdf#page=88]]（书 p.84–93，全章）

# 第四章 焊接温度场的数值积分解法

## 一句话

解析解走不通时改用**离散**求解——本章交代三大数值解法的分工，并把「时间域上的积分」用**高斯求积**算出来。

## 知识结构

| 节 | 内容 | 作用 |
|---|---|---|
| [[§4-1 焊接温度场的数值解法]] | 解析解 vs 数值解、数值积分/差分/有限元三种方法的分工 | 说明"为什么要数值解、选哪一种" |
| [[§4-2 数值积分的一般概念]] | 插值求积、梯形与 Simpson、**高斯求积**、二维/三维张量积公式 | 给出求积的工具箱 |
| [[§4-3 焊接温度场的数值积分解法]] | 母单元/子单元、形函数、坐标变换、时间域高斯求积、焊接算例 | 把工具箱用到焊接温度场上 |

全章只有 4 页正文（p.84–88 是本方法的主体，p.88–92 是算例），本质是**一个手段**：把含时间积分的解析式化成可编程的求和。

## 核心结论（本章必须记住的 7 条）

1. 解析解**只能解简单问题**：分布热源、不规则几何与边界、物性随温度变、固态相变、边界辐射，任一条出现就必须转数值解（p.84）。
2. 数值解法以**离散数学**为基础、以计算机为工具；理论严密性不如解析解，但对实际问题适应性大（p.84）。
3. 常用数值解法三种：**数值积分法、有限差分法、有限元法**，以后两者为主（p.84）。
4. 数值积分法的思路是把积分区间离散成若干积分点，用被积函数在这些点上的值**逼近**积分值，从而绕开"找原函数"；它的软肋是**边界条件不好处理**（p.84）。
5. 高斯求积的节点**不等距**，可用较少的求积点达到较高精度；$n$ 点高斯公式对任何不高于 $(2n-1)$ 阶的多项式给出**准确解**（p.86–87）。
6. 求积点坐标 $\xi_i$ 是**勒让德多项式 $L_n(\xi)$ 的根**，加权系数 $H_i=\dfrac{2}{(1-\xi_i^2)[L_n'(\xi_i)]^2}$；$\sum H_i=2$（区间长度），这是最好的自检（p.87）。
7. 焊接算例中真正要做的是**时间域上的一维高斯求积**：把 $(0,t)$ 划分成 $P$ 个子域，每个子域取 3 节点二次单元，用形函数做坐标变换后逐子域积出（p.89–91）。

## 核心公式

| 公式 | 含义 | 适用条件 | 来源 |
|---|---|---|---|
| $I=\int_a^b f(x)\mathrm dx\approx\int_a^b p_n(x)\mathrm dx=\sum_{k=0}^{n}A_kf(x_k)$ | 插值求积 | $f$ 无初等原函数 | p.85 (4-1)(4-2)(4-4) |
| $I=\dfrac{b-a}{2}\left[f(a)+f(b)\right]$ | 梯形法则（两点） | 节点 $a,b$ | p.86 (4-6) |
| $I=\dfrac{b-a}{6}\left[f(a)+4f(c)+f(b)\right],\ c=\dfrac{a+b}{2}$ | Simpson 法则（三点） | 二次插值 | p.86 (4-9) |
| $I=\dfrac{h}{2}\left[f(a)+2\sum_{k=1}^{n-1}f(x_k)+f(b)\right]$ | 复化梯形 | 等距细分 | p.86 (4-7) |
| $\displaystyle\int_{-1}^{1}f(\xi)\mathrm d\xi=\sum_{i=1}^{n}H_if(\xi_i)$ | 一维高斯求积 | 标准区间 $[-1,1]$ | p.87 (4-11) |
| $H_i=\dfrac{2}{(1-\xi_i^2)[L_n'(\xi_i)]^2}$ | 高斯加权系数 | $\xi_i$ 取 $L_n$ 的根 | p.87 |
| $I=\sum_i\sum_j H_iH_jf(\xi_i,\eta_j)$ | 二维（张量积） | 各方向节点数可不同 | p.88 (4-12) |
| $T(x,y)=\sum_{p=1}^{P}\dfrac{q}{4\pi\lambda}\int\frac{1}{t'+\tau}e^{-\frac{(x+v(t'+\tau))^2+y^2}{4a(t'+\tau)}}\mathrm dt'$ | 线状移动热源的温度（积分形式） | 薄板、大尺寸、常物性 | p.90 (4-15)，⚠️ 待校 |

## 工程含义

- **算例的量级**：单面埋弧自动焊 $8000\sim12000\times3000\times16$ mm 拼板，$q/h=17290\ \mathrm{J/(cm\cdot s)}$、$v=0.8\ \mathrm{cm/s}$，用高斯求积算出等温线（p.91 图4-7）。也就是说这类"看似算不动"的积分，实用上只靠**几个求积点**就够。
- **求积点不必贪多**：一维/二维/三维高斯求积的计算量分别与 $n$、$n^2$、$n^3$ 成正比；满足精度要求的前提下节点数不宜多（p.88）。
- **精度靠"阶"不靠"密"**：3 点高斯已能精确积分 5 阶多项式，比同点数的梯形法高得多；被积函数复杂（如含 $e^{-1/t}$ 的焊接解）时优先用高斯（p.86–87）。
- **空间与时间的离散可以混用**：第六章的有限元解法就是"空间域有限元 + 时间域差分"，本章的时间域高斯求积是同一思路的另一支（p.85）。

## 易错点 / 常考辨析

1. **数值积分法 ≠ 数值解法**。数值解法是总称（含差分、有限元）；数值积分法只是其中一种，本章实际只用它算**时间积分**，空间离散仍靠单元划分。
2. **$f(x_k)$ 是函数值，$A_k$ 才是"求积系数"**。$A_k$ 与 $f$ 无关，只由节点位置决定；高斯法的 $A_k$ 就是 $H_i$。
3. **区间不是 $[-1,1]$ 时必须变换**：$x=\dfrac{a+b}{2}+\dfrac{b-a}{2}\xi$，$\mathrm dx=\dfrac{b-a}{2}\mathrm d\xi$，别忘乘 Jacobi 因子 $\dfrac{b-a}{2}$。§4-3 的坐标变换就是这件事的严格版本。
4. **复化公式里的 $h$ 是子区间步长**，不是区间全长的笔误（见「本章待校」第 2 条）。
5. **$n$ 点高斯法精确到 $2n-1$ 阶**，不是 $2n$ 阶，也不是 $n$ 阶；$n=3$ → 5 阶（p.88 图4-3 的 $3\times3$ 配置即按此说明"每个方向都准确到五阶"）。
6. 高斯点是**勒让德多项式的根**，不是等分的 Chebyshev 点，也不含端点（端点的高斯型公式是另一族）。

## 本章待校

- ⚠️ p.89–92 式(4-15)(4-16)(4-18)(4-19)：OCR 严重残缺（表 4-2 整表错行、"$\pi\lambda$"打成"エス"、上下标全失）。积分前系数按二维线热源基本解取 $\dfrac{q}{4\pi\lambda}$，并用「$\tau\to\infty$ 时应退化为 Rosenthal 准稳态解 $T=\dfrac{q}{2\pi\lambda}e^{-vx/2a}K_0\!\left(\dfrac{vr}{2a}\right)$」作反向校核通过（详见 [[§4-3 焊接温度场的数值积分解法]]）。
- ⚠️ p.86 式(4-7)(4-10) 后原文"式中 $h=b-a$"：按复化求积，$h$ 应为**子区间步长** $(b-a)/n$，否则两式量纲/系数都不对。已按子区间步长写，原书是否为笔误待核。
- ⚠️ p.90 三次单元（4 节点）形函数：OCR 把 $N_2$、$N_3$ 的次序打乱（既出现 $\frac{1}{16}(1+\xi)(9\xi^2-1)$ 又出现 $\frac{9}{16}(1-\xi^2)(1\mp3\xi)$）。已按节点 $\xi=-1,-\frac13,\frac13,1$ 的标准 Lagrange 基重建，并验算"本点为 1、他点为 0"。
- ⚠️ p.87 表 4-1：$n=3$ 的中间系数 OCR 作 `1.8888888889`，标准值应为 `0.8888888889`（用 $\sum H_i=2$ 校核可判定）；$n=1$ 的 `1.0000009000` 应为 `1.0000000000`。
- ⚠️ p.91 计算参数：$a=0.08\ \mathrm{cm^2/s}$ 与 $\lambda/(c\rho)=0.375/(0.679\times7.68)=0.072\ \mathrm{cm^2/s}$ 差 11%，三个数字中至少一个 OCR 有误（$c$ 疑为 $0.61$）。

## 关联

- 上一章：[[第三章 焊接热循环参数及其应用]]
- 下一章：[[第五章 焊接温度场的有限差分解法]]
- 概念：[[数值积分法]]、[[高斯求积]]
- 用于：[[第六章 焊接温度场的有限元解法]]（时间域仍用本章的积分/差分处理）
- 前置：[[§1-5 焊接传热计算基本公式]]
