Repository: 2486809961-alt/welding-heat-transfer

# 焊接传热学 · Obsidian 知识库

张文钺《焊接传热学》整本书拆出来的结构化 Obsidian 库：**7 章 37 节 + 1 绪论，每节一篇笔记 + 43 张原子概念卡 + 公式库/术语表/附表用法**，每条结论都带原书页码，公式全部 LaTeX 化。

- 🌐 网页版（在线看 + 一键下载）：**https://2486809961-alt.github.io/welding-heat-transfer/**
- ⬇️ 整库下载：右侧 **Releases** → `welding-heat-transfer-vault.zip`

## 内容

| 目录 | 是什么 |
|---|---|
| `00 索引/` | MOC 总入口、全书目录与页码对照、公式总表、概念地图、学习路径、待校清单 |
| `01 绪论/` · `02–08 各章/` | 绪论 + 7 章 37 节逐节笔记（解析解、热循环参数、数值积分、有限差分、有限元、热象法） |
| `09 概念卡/` | 43 张原子概念卡，双向链接，一卡一个概念 |
| `10 公式库/` | 公式总表 + 从瞬时点热源到 t8/5 的完整推导链 |
| `11 附表数据/` | e⁻ˣ / erf / K₀ / Ei 函数表用法 + scipy 重算对照 |
| `12 术语/` | 中英术语对照 |

## 怎么用

1. **网页看**：打开上面的 Pages 站点，左侧目录按章节，顶部可全文搜索，公式已渲染。
2. **下载进 Obsidian**：Releases 下 `welding-heat-transfer-vault.zip`，解压后用 Obsidian「打开本地仓库」指向解压目录即可。
3. **克隆**：`git clone https://github.com/2486809961-alt/welding-heat-transfer.git`

从 `焊接传热学/00 索引/焊接传热学 MOC.md` 进，按章跳转；想按问题查（"t8/5 怎么算"）走 `概念地图` / `公式总表`；想核对原文，每篇顶部有 `📄 原文：焊接传热学 张文钺.pdf#page=NN`（PDF 页 = 书页 + 4）。

## 可靠性说明

原书是扫描版、无文字层，正文由 macOS Vision 逐页 OCR 后人工/AI 逐节校对（准确率约 90%，公式与表格错漏较多，已按标准形式重写并做量纲检查）。凡标 `⚠️ 待校` 的地方说明 OCR 不可靠、数值是按理论推回的，**请以原书 PDF 为准**。完整清单见 `00 索引/待校清单.md`。

## 许可

原书版权归作者与出版社所有，本库是个人学习用的结构化笔记，不替代原书。仓库内**不含**原书 PDF 扫描件。笔记部分可自由参考。

File: 焊接传热学/11 附表数据/附表函数表使用指南.md
---
type: 附录
tags:
  - 焊接传热学
  - 附录
  - 类型/数据
aliases:
  - 附表
  - 函数表
  - erf
  - K0
  - Ei
---

# 附表函数表使用指南

> 原书附表在书 p.169–175（PDF p.173–179），共 4 张：$e^{-x}$、或然率积分函数 $\Phi(u)$、积分指数函数 $E_i(-u)$、第二类零次贝塞尔函数 $K_0(u)$。
> ⚠️ 附表是**纯数字表格**，OCR 无法识别（全是数字栅格），请直接翻原页：[[焊接传热学 张文钺.pdf#page=173]]。
> 下面给出这 4 张表的**用途、用法**，以及用标准数学库重算的对照表（非原书数值，用于快速手算；需要与原书逐位一致时请用 PDF）。

## 为什么解析解离不开这 4 张表

第 2 章的解析解都是"指数 × 特殊函数"的形式，1980 年代没有计算器时只能查表。四张表分别对应四类解：

| 函数 | 出现在哪种解 | 典型形式 |
|---|---|---|
| $e^{-x}$ | 厚大焊件 Rosenthal 解、所有瞬时解 | $e^{-R^2/4at}$、$e^{-vx/2a}$ |
| $\Phi(u)$（或然率积分/误差函数） | 一维（细棒）连续热源解、有限长焊件 | $\Phi\!\left(\dfrac{x}{\sqrt{4at}}\right)$ |
| $E_i(-u)$（积分指数函数） | 二维（薄板）连续固定热源解 | $-E_i\!\left(-\dfrac{R^2}{4at}\right)$ |
| $K_0(u)$（第二类零次贝塞尔函数） | 二维（薄板）**移动**热源准稳态解 | $K_0\!\left(\dfrac{vR}{2a}\right)$ |

> [!important] 记忆钩子
> **维数决定函数**：三维→纯指数；二维固定源→$E_i$；二维移动源→$K_0$；一维→误差函数 $\Phi$。
> 因为每降一维，格林函数积分就多出一个特殊函数。

## 附表 I：指数函数 $e^{-x}$

用于厚大焊件温度计算中最常见的衰减项 $e^{-R^2/4at}$ 与 $e^{-vx/2a}$。

| $x$ | 0.0 | 0.1 | 0.2 | 0.3 | 0.4 | 0.5 | 0.6 | 0.7 | 0.8 | 0.9 |
|---|---|---|---|---|---|---|---|---|---|---|
| $e^{-x}$ | 1.00000 | 0.90484 | 0.81873 | 0.74082 | 0.67032 | 0.60653 | 0.54881 | 0.49659 | 0.44933 | 0.40657 |

| $x$ | 1.0 | 1.1 | 1.2 | 1.3 | 1.4 | 1.5 | 1.6 | 1.7 | 1.8 | 1.9 |
|---|---|---|---|---|---|---|---|---|---|---|
| $e^{-x}$ | 0.36788 | 0.33287 | 0.30119 | 0.27253 | 0.24660 | 0.22313 | 0.20190 | 0.18268 | 0.16530 | 0.14957 |

| $x$ | 2.0 | 2.1 | 2.2 | 2.3 | 2.4 | 2.5 | 2.6 | 2.7 | 2.8 | 2.9 |
|---|---|---|---|---|---|---|---|---|---|---|
| $e^{-x}$ | 0.13534 | 0.12246 | 0.11080 | 0.10026 | 0.09072 | 0.08208 | 0.07427 | 0.06721 | 0.06081 | 0.05502 |

| $x$ | 3.0 | 3.1 | 3.2 | 3.3 | 3.4 | 3.5 | 3.6 | 3.7 | 3.8 | 3.9 |
|---|---|---|---|---|---|---|---|---|---|---|
| $e^{-x}$ | 0.04979 | 0.04505 | 0.04076 | 0.03688 | 0.03337 | 0.03020 | 0.02732 | 0.02472 | 0.02237 | 0.02024 |

| $x$ | 4.0 | 4.1 | 4.2 | 4.3 | 4.4 | 4.5 | 4.6 | 4.7 | 4.8 | 4.9 |
|---|---|---|---|---|---|---|---|---|---|---|
| $e^{-x}$ | 0.01832 | 0.01657 | 0.01499 | 0.01357 | 0.01228 | 0.01111 | 0.01005 | 0.00910 | 0.00823 | 0.00745 |

> 超过 5 之后 $e^{-x}<0.0067$，工程上可按 0 处理。

## 附表 II：或然率积分函数 $\Phi(u)$（误差函数）

定义：

$$\Phi(u)=\frac{2}{\sqrt{\pi}}\int_0^u e^{-s^2}\mathrm{d}s=\mathrm{erf}(u)$$

出现在一维（细棒）连续热源解：

$$T-T_0=\frac{q}{2\lambda F}\sqrt{\frac{4at}{\pi}}\left[e^{-\frac{x^2}{4at}}-\frac{x\sqrt{\pi}}{\sqrt{4at}}\,\Phi\!\left(\frac{x}{\sqrt{4at}}\right)\right]$$

| $u$ | 0.0 | 0.1 | 0.2 | 0.3 | 0.4 | 0.5 | 0.6 | 0.7 | 0.8 | 0.9 |
|---|---|---|---|---|---|---|---|---|---|---|
| $\Phi(u)$ | 0.00000 | 0.11246 | 0.22270 | 0.32863 | 0.42839 | 0.52050 | 0.60386 | 0.67780 | 0.74210 | 0.79691 |

| $u$ | 1.0 | 1.1 | 1.2 | 1.3 | 1.4 | 1.5 | 1.6 | 1.7 | 1.8 | 1.9 |
|---|---|---|---|---|---|---|---|---|---|---|
| $\Phi(u)$ | 0.84270 | 0.88020 | 0.91031 | 0.93401 | 0.95229 | 0.96611 | 0.97635 | 0.98379 | 0.98909 | 0.99279 |

| $u$ | 2.0 | 2.2 | 2.4 | 2.6 | 2.8 | 3.0 |
|---|---|---|---|---|---|---|
| $\Phi(u)$ | 0.99532 | 0.99814 | 0.99931 | 0.99976 | 0.99993 | 0.99998 |

> $\Phi(0)=0$，$\Phi(\infty)=1$；$u>2.5$ 后即接近 1。

## 附表 III：积分指数函数 $E_i(-u)$

定义：

$$E_i(-u)=-\int_u^{\infty}\frac{e^{-s}}{s}\mathrm{d}s\qquad(u>0)$$

出现在**二维连续固定热源**解：

$$T-T_0=\frac{q}{4\pi\lambda\delta}\left[-E_i\!\left(-\frac{R^2}{4at}\right)\right]$$

| $u$ | 0.01 | 0.02 | 0.03 | 0.04 | 0.05 | 0.06 | 0.07 | 0.08 | 0.09 | 0.10 | 0.15 |
|---|---|---|---|---|---|---|---|---|---|---|---|
| $E_i(-u)$ | $-4.0379$ | $-3.3547$ | $-2.9591$ | $-2.6813$ | $-2.4679$ | $-2.2953$ | $-2.1508$ | $-2.0269$ | $-1.9187$ | $-1.8229$ | $-1.4645$ |

| $u$ | 0.20 | 0.25 | 0.30 | 0.40 | 0.50 | 0.60 | 0.70 | 0.80 | 0.90 | 1.00 |
|---|---|---|---|---|---|---|---|---|---|---|
| $E_i(-u)$ | $-1.2227$ | $-1.0443$ | $-0.9057$ | $-0.7024$ | $-0.5598$ | $-0.4544$ | $-0.3738$ | $-0.3109$ | $-0.2602$ | $-0.2194$ |

> $u\to0$ 时 $E_i(-u)\to-\infty$（对数发散），这正是"连续点热源在热源处的温度理论上无限高"的数学表现——实际由熔池尺寸截断。

## 附表 IV：第二类零次贝塞尔函数 $K_0(u)$

出现在**二维移动热源准稳态**解（薄板 Rosenthal 解）：

$$T-T_0=\frac{q}{2\pi\lambda\delta}e^{-\frac{vx}{2a}}K_0\!\left(\frac{vR}{2a}\right)$$

| $u$ | 0.01 | 0.02 | 0.03 | 0.04 | 0.05 | 0.06 | 0.07 | 0.08 | 0.09 | 0.10 | 0.15 |
|---|---|---|---|---|---|---|---|---|---|---|---|
| $K_0(u)$ | 4.7212 | 4.0285 | 3.6235 | 3.3365 | 3.1142 | 2.9329 | 2.7798 | 2.6475 | 2.5310 | 2.4271 | 2.0300 |

| $u$ | 0.20 | 0.25 | 0.30 | 0.40 | 0.50 | 0.60 | 0.70 | 0.80 | 0.90 | 1.00 |
|---|---|---|---|---|---|---|---|---|---|---|
| $K_0(u)$ | 1.7527 | 1.5415 | 1.3725 | 1.1145 | 0.9244 | 0.7775 | 0.6605 | 0.5653 | 0.4867 | 0.4210 |

> $u\to0$ 时 $K_0(u)\approx-\ln(u/2)-0.5772$（对数发散），同样说明热源处的温度需用熔池尺寸截断。
> 与 $E_i$ 的关系：$K_0$ 相当于"把指数衰减换成了沿 $x$ 方向的对流输运"，两者在小 $u$ 时都呈对数发散。

## 用法示例

**例**：薄板，$q=4200$ J/s，$\delta=1$ cm，$\lambda=0.42$ W/(cm·℃)，$v=0.2$ cm/s，$a=0.1$ cm²/s，求焊缝上距热源 $R=1$ cm 处（热源后方 $x=-1$ cm）的准稳态温度。

1. $\dfrac{vR}{2a}=\dfrac{0.2\times1}{2\times0.1}=1.0$ → 查表 $K_0(1.0)=0.4210$
2. $e^{-vx/2a}=e^{-0.2\times(-1)/(2\times0.1)}=e^{1}=2.7183$
3. $\dfrac{q}{2\pi\lambda\delta}=\dfrac{4200}{2\pi\times0.42\times1}=1591.5$
4. $T-T_0=1591.5\times2.7183\times0.4210\approx1821\ ℃$

> 结论量级合理（后方的温度反而比同距离前方高，因为热量被"带"到后方），这正是 $e^{-vx/2a}$ 的作用。

## 关联

- [[公式总表]]
- [[§2-1 厚大焊件连续焊接时的温度场]]、[[§2-2 薄板焊接时的温度场]]
- [[全书目录与页码对照]]
